Repository: 2740267974/ml-prediction-geopolymer-concrete

# Geopolymer Concrete ML Pipeline

**Machine Learning • Deep Learning • Generative Data Augmentation • SHAP Interpretability**

A research-oriented machine learning pipeline for predicting the compressive
strength of fiber-reinforced geopolymer concrete from mix-design, fiber, and
curing parameters.

This repository contains the computational workflow developed for my
first-author research project, including regression modeling, neural networks,
GAN-based tabular data augmentation, and SHAP-based model interpretation.

## Related Paper

M. Zhang, P. Guo, X. Tan, J. Du, W. Meng, Y. Bao,\
*Cradle-to-gate assessment and optimization of sustainable geopolymer concrete*,  
**Journal of Cleaner Production**, 2026, 538: 147387.

DOI: https://doi.org/10.1016/j.jclepro.2025.147387  
Link: https://www.sciencedirect.com/science/article/pii/S0959652625027441

> This repository focuses on the machine learning prediction, data augmentation,
> and SHAP interpretability components of the study.

## Project Overview

Implemented workflow:

- Data loading and numeric preprocessing
- Train/test split with shared configuration
- Baseline prediction with XGBoost
- Tabular data augmentation:
  - CTGAN
  - TVAE
  - Custom PyTorch GAN
- Synthetic-data filtering with a pretrained baseline model
- Augmentation-ratio experiment with LightGBM
- GAN loss visualization
- SHAP summary and scatter plots
- Result saving under `results/`

CTGAN, TVAE, and the Custom PyTorch GAN are implemented. The supplied
`main_pipeline.ipynb` is configured for `CUSTOM_GAN`, including its loss-history
plotting. Using CTGAN or TVAE may require model-specific training settings and
corresponding adjustments to loss visualization.

> The augmentation experiments are exploratory comparisons under the original
> project evaluation protocol and should not be interpreted as an independent
> final-test benchmark.

Implemented prediction model utilities include:

- Linear Regression
- Decision Tree
- Random Forest
- sklearn MLP baseline
- XGBoost
- LightGBM

## Example Result

The following SHAP summary illustrates the global feature contributions to the
saved compressive-strength prediction model.
*SHAP summary of the saved compressive-strength model. GGBS content and curing
age show the largest overall contributions to model predictions. Feature color
indicates lower-to-higher feature values.*

## Quick Start

Install dependencies from the project root:

```bash
pip install -r requirements.txt
```

Run the main notebook:

```bash
jupyter lab notebooks/main_pipeline.ipynb
```

The notebook is organized as:

1. Project setup and experiment parameters
2. Data loading and train/test split
3. Baseline XGBoost model
4. Custom GAN / synthesizer training
5. GAN loss curve
6. Synthetic data generation and filtering
7. Augmentation experiment
8. SHAP summary plot
9. SHAP scatter plot

## Data Format

The current public data file contains 2,264 rows, 16 input features, and one
target column.

The loader uses the first 16 columns as features and the last column as the
target. The expected target column is:

```text
Com
```

Current columns:

| Column | Meaning |
| --- | --- |
| FA1 | Fly ash content |
| GGBS | Ground granulated blast-furnace slag |
| SF | Silica fume |
| MK | Metakaolin |
| FA2 | Fine aggregate content |
| CA | Coarse aggregate |
| Molarity | Alkali activator molarity |
| NaOH | Sodium hydroxide content |
| Na2SiO3 | Sodium silicate content |
| Water | Water content |
| F_V (vol%) | Fiber volume fraction |
| F_D | Fiber diameter |
| F_L | Fiber length |
| F_M | Fiber modulus |
| days | Curing age |
| Tem | Curing temperature |
| Com | Compressive strength target, MPa |

## Repository Layout

```text
data/                         Raw CSV/XLSX data
notebooks/main_pipeline.ipynb Main experiment notebook
src/config.py                 Project-level configuration constants
src/data_process.py           Data loading and numeric preprocessing
src/model_train.py            Regression models and metrics
src/data_augmentation.py      Synthetic data generation/filtering workflow
src/synthesizers.py           CTGAN/TVAE/custom GAN synthesizer factory
src/shap_analysis.py          SHAP value computation helpers
src/plotter.py                Plotting utilities
results/                      Generated tables and figures
```

## Outputs

Typical generated outputs include:

```text
results/figures/prediction/
results/figures/augmentation/
results/figures/shap/
results/figures/shap/scatter/
results/tables/
```

The main notebook uses a run timestamp in generated result filenames to organize
experiment outputs. Reusing the same run identifier or using standalone scripts
with fixed filenames may overwrite existing files.

File: data/origin_data.csv (part 1 of 5)
FA1,GGBS,SF,MK,FA2,CA,Molarity,NaOH,Na2SiO3,Water,F_V (vol%),F_D,F_L,F_M,days,Tem,Com
104.5,703.0,0.0,0.0,1108.0,0.0,14.0,133.0,199.5,266.0,0.0,0.0,0.0,0.0,28.0,20,86.0
104.5,703.0,0.0,0.0,1108.0,0.0,14.0,133.0,199.5,266.0,0.05,0.04,12.0,208.0,28.0,20,89.0
104.5,703.0,0.0,0.0,1108.0,0.0,14.0,133.0,199.5,266.0,0.1,0.04,12.0,208.0,28.0,20,92.0
104.5,703.0,0.0,0.0,1108.0,0.0,14.0,133.0,199.5,266.0,0.15,0.04,12.0,208.0,28.0,20,96.0
104.5,703.0,0.0,0.0,1108.0,0.0,14.0,133.0,199.5,266.0,0.2,0.04,12.0,208.0,28.0,20,95.0
104.5,703.0,0.0,0.0,1108.0,0.0,14.0,133.0,199.5,266.0,0.25,0.04,12.0,208.0,28.0,20,93.0
104.5,703.0,0.0,0.0,1108.0,0.0,14.0,133.0,199.5,266.0,0.3,0.04,12.0,208.0,28.0,20,90.0
240.0,160.0,0.0,0.0,630.0,1100.0,14.0,69.0,172.0,0.0,0.0,0.0,0.0,0.0,28.0,20,50.0
240.0,160.0,0.0,0.0,630.0,1100.0,14.0,69.0,172.0,0.0,0.0,0.0,0.0,0.0,28.0,20,55.0
420.0,0.0,0.0,0.0,630.0,945.0,14.0,25.5,163.5,128.5,0.0,0.0,0.0,0.0,28.0,20,43.0
113.0,315.0,0.0,0.0,776.0,1460.0,14.0,22.6,121.0,0.0,0.025,0.2,13.0,208.0,28.0,20,51.21
400.0,0.0,0.0,0.0,0.0,1050.0,14.0,120.0,120.0,0.0,0.0,0.0,0.0,0.0,28.0,20,48.9
400.0,0.0,0.0,0.0,0.0,1050.0,14.0,120.0,120.0,0.0,0.0,0.0,0.0,0.0,28.0,20,54.3
400.0,0.0,0.0,0.0,0.0,1050.0,14.0,120.0,120.0,0.0,0.0,0.0,0.0,0.0,28.0,20,50.4
400.0,0.0,0.0,0.0,0.0,1050.0,14.0,120.0,120.0,0.0,0.0,0.0,0.0,0.0,28.0,20,48.8
400.0,0.0,0.0,0.0,0.0,1050.0,14.0,120.0,120.0,0.0,0.5,0.55,35.0,210.0,28.0,20,59.5
400.0,0.0,0.0,0.0,0.0,1050.0,14.0,120.0,120.0,0.0,0.5,0.55,35.0,210.0,28.0,20,64.2
400.0,0.0,0.0,0.0,0.0,1050.0,14.0,120.0,120.0,0.0,0.5,0.55,35.0,210.0,28.0,20,57.6
400.0,0.0,0.0,0.0,0.0,1050.0,14.0,120.0,120.0,0.0,0.5,0.55,35.0,210.0,28.0,20,56.0
400.0,0.0,0.0,0.0,0.0,1050.0,14.0,120.0,120.0,0.0,1.0,0.55,35.0,210.0,28.0,20,60.6
400.0,0.0,0.0,0.0,0.0,1050.0,14.0,120.0,120.0,0.0,1.0,0.55,35.0,210.0,28.0,20,66.1
400.0,0.0,0.0,0.0,0.0,1050.0,14.0,120.0,120.0,0.0,1.0,0.55,35.0,210.0,28.0,20,59.2
400.0,0.0,0.0,0.0,0.0,1050.0,14.0,120.0,120.0,0.0,1.0,0.55,35.0,210.0,28.0,20,57.9
280.0,120.0,0.0,0.0,650.0,1220.0,14.0,51.0,129.0,0.0,0.0,0.0,0.0,0.0,28.0,20,53.9
280.0,120.0,0.0,0.0,650.0,1220.0,14.0,51.0,129.0,0.0,1.0,0.65,35.0,50.0,28.0,20,56.1
280.0,120.0,0.0,0.0,650.0,1220.0,14.0,51.0,129.0,0.0,2.0,0.65,35.0,50.0,28.0,20,46.6
280.0,120.0,0.0,0.0,650.0,1220.0,14.0,51.0,129.0,0.0,1.0,0.65,20.0,50.0,28.0,20,50.5
280.0,120.0,0.0,0.0,650.0,1220.0,14.0,51.0,129.0,0.0,1.0,0.65,50.0,50.0,28.0,20,41.3
444.4,111.1,0.0,0.0,674.1,1243.0,14.0,25.8,175.0,0.0,0.0,0.0,0.0,0.0,7.0,20,39.1
444.4,111.1,0.0,0.0,674.1,1243.0,14.0,25.8,175.0,0.0,0.5,0.3,13.0,205.0,7.0,20,40.5
444.4,111.1,0.0,0.0,674.1,1243.0,14.0,25.8,175.0,0.0,1.0,0.3,13.0,205.0,7.0,20,42.6
444.4,111.1,0.0,0.0,674.1,1243.0,14.0,28.6,194.0,0.0,1.0,0.3,13.0,205.0,7.0,20,34.1
444.4,111.1,0.0,0.0,674.1,1243.0,14.0,31.5,214.0,0.0,1.0,0.3,13.0,205.0,7.0,20,30.2
444.4,111.1,0.0,0.0,674.1,1243.0,14.0,25.8,175.0,0.0,1.5,0.3,13.0,205.0,7.0,20,43.5
444.4,111.1,0.0,0.0,674.1,1243.0,14.0,25.8,175.0,0.0,2.0,0.3,13.0,205.0,7.0,20,45.1
444.4,111.1,0.0,0.0,674.1,1243.0,14.0,25.8,175.0,0.0,0.0,0.0,0.0,0.0,28.0,20,47.7
444.4,111.1,0.0,0.0,674.1,1243.0,14.0,25.8,175.0,0.0,0.5,0.3,13.0,205.0,28.0,20,50.1
444.4,111.1,0.0,0.0,674.1,1243.0,14.0,25.8,175.0,0.0,1.0,0.3,13.0,205.0,28.0,20,52.4
444.4,111.1,0.0,0.0,674.1,1243.0,14.0,28.6,194.0,0.0,1.0,0.3,13.0,205.0,28.0,20,42.3
444.4,111.1,0.0,0.0,674.1,1243.0,14.0,31.5,214.0,0.0,1.0,0.3,13.0,205.0,28.0,20,37.4
444.4,111.1,0.0,0.0,674.1,1243.0,14.0,25.8,175.0,0.0,1.5,0.3,13.0,205.0,28.0,20,54.3
444.4,111.1,0.0,0.0,674.1,1243.0,14.0,25.8,175.0,0.0,2.0,0.3,13.0,205.0,28.0,20,56.4
66.0,352.0,22.0,0.0,658.0,985.0,14.0,18.78,35.13,0.0,0.0,0.0,0.0,0.0,7.0,20,43.4
66.0,352.0,22.0,0.0,658.0,985.0,14.0,18.78,35.13,0.0,0.3,0.017,6.0,86.1,7.0,20,45.0
66.0,352.0,22.0,0.0,658.0,985.0,14.0,18.78,35.13,0.0,0.6,0.017,6.0,86.1,7.0,20,46.5
66.0,352.0,22.0,0.0,658.0,985.0,14.0,18.78,35.13,0.0,0.9,0.017,6.0,86.1,7.0,20,44.3
66.0,352.0,22.0,0.0,658.0,985.0,14.0,18.78,35.13,0.0,0.3,0.017,12.0,86.1,7.0,20,44.7
66.0,352.0,22.0,0.0,658.0,985.0,14.0,18.78,35.13,0.0,0.6,0.017,12.0,86.1,7.0,20,47.1
66.0,352.0,22.0,0.0,658.0,985.0,14.0,18.78,35.13,0.0,0.9,0.017,12.0,86.1,7.0,20,44.6
66.0,352.0,22.0,0.0,658.0,985.0,14.0,18.78,35.13,0.0,0.3,0.017,18.0,86.1,7.0,20,43.6
66.0,352.0,22.0,0.0,658.0,985.0,14.0,18.78,35.13,0.0,0.6,0.017,18.0,86.1,7.0,20,42.7
66.0,352.0,22.0,0.0,658.0,985.0,14.0,18.78,35.13,0.0,0.9,0.017,18.0,86.1,7.0,20,40.2
66.0,352.0,22.0,0.0,658.0,985.0,14.0,18.78,35.13,0.0,0.0,0.0,0.0,0.0,3.0,20,37.1
66.0,352.0,22.0,0.0,658.0,985.0,14.0,18.78,35.13,0.0,0.3,0.017,6.0,86.1,3.0,20,38.7
66.0,352.0,22.0,0.0,658.0,985.0,14.0,18.78,35.13,0.0,0.6,0.017,6.0,86.1,3.0,20,39.6
66.0,352.0,22.0,0.0,658.0,985.0,14.0,18.78,35.13,0.0,0.9,0.017,6.0,86.1,3.0,20,37.9
66.0,352.0,22.0,0.0,658.0,985.0,14.0,18.78,35.13,0.0,0.3,0.017,12.0,86.1,3.0,20,38.4
66.0,352.0,22.0,0.0,658.0,985.0,14.0,18.78,35.13,0.0,0.6,0.017,12.0,86.1,3.0,20,40.3
66.0,352.0,22.0,0.0,658.0,985.0,14.0,18.78,35.13,0.0,0.9,0.017,12.0,86.1,3.0,20,38.1
66.0,352.0,22.0,0.0,658.0,985.0,14.0,18.78,35.13,0.0,0.3,0.017,18.0,86.1,3.0,20,37.3
66.0,352.0,22.0,0.0,658.0,985.0,14.0,18.78,35.13,0.0,0.6,0.017,18.0,86.1,3.0,20,36.2
66.0,352.0,22.0,0.0,658.0,985.0,14.0,18.78,35.13,0.0,0.9,0.017,18.0,86.1,3.0,20,34.2
66.0,352.0,22.0,0.0,658.0,985.0,14.0,18.78,35.13,0.0,0.0,0.0,0.0,0.0,28.0,20,52.3
66.0,352.0,22.0,0.0,658.0,985.0,14.0,18.78,35.13,0.0,0.3,0.017,6.0,86.1,28.0,20,54.73
66.0,352.0,22.0,0.0,658.0,985.0,14.0,18.78,35.13,0.0,0.6,0.017,6.0,86.1,28.0,20,56.23
66.0,352.0,22.0,0.0,658.0,985.0,14.0,18.78,35.13,0.0,0.9,0.017,6.0,86.1,28.0,20,53.67
66.0,352.0,22.0,0.0,658.0,985.0,14.0,18.78,35.13,0.0,0.3,0.017,12.0,86.1,28.0,20,54.41
66.0,352.0,22.0,0.0,658.0,985.0,14.0,18.78,35.13,0.0,0.6,0.017,12.0,86.1,28.0,20,57.02
66.0,352.0,22.0,0.0,658.0,985.0,14.0,18.78,35.13,0.0,0.9,0.017,12.0,86.1,28.0,20,54.14
66.0,352.0,22.0,0.0,658.0,985.0,14.0,18.78,35.13,0.0,0.3,0.017,18.0,86.1,28.0,20,52.67
66.0,352.0,22.0,0.0,658.0,985.0,14.0,18.78,35.13,0.0,0.6,0.017,18.0,86.1,28.0,20,51.43
66.0,352.0,22.0,0.0,658.0,985.0,14.0,18.78,35.13,0.0,0.9,0.017,18.0,86.1,28.0,20,48.63
340.0,60.0,0.0,0.0,610.0,1100.0,12.0,69.0,172.0,0.0,0.0,0.0,0.0,0.0,28.0,20,53.0
340.0,60.0,0.0,0.0,610.0,1100.0,12.0,69.0,172.0,0.0,0.5,0.55,35.0,210.0,28.0,20,52.4
340.0,60.0,0.0,0.0,610.0,1100.0,12.0,69.0,172.0,0.0,0.5,0.55,35.0,210.0,28.0,20,52.4
340.0,60.0,0.0,0.0,610.0,1100.0,12.0,69.0,172.0,0.0,0.5,0.3,48.0,10.0,28.0,20,50.0
340.0,60.0,0.0,0.0,610.0,1100.0,12.0,69.0,172.0,0.0,1.0,0.3,48.0,10.0,28.0,20,51.1
240.0,160.0,0.0,0.0,630.0,1100.0,12.0,69.0,172.0,0.0,0.0,0.0,0.0,0.0,28.0,20,65.0
240.0,160.0,0.0,0.0,630.0,1100.0,12.0,69.0,172.0,0.0,0.5,0.85,65.0,3.0,28.0,20,59.0
0.0,315.0,0.0,135.0,750.0,610.0,14.0,2.0,0.0,0.0,0.0,0.0,0.0,0.0,28.0,20,25.8
0.0,315.0,0.0,135.0,750.0,610.0,14.0,2.0,0.0,0.0,0.5,0.8,35.0,205.0,28.0,20,29.8
0.0,315.0,0.0,135.0,750.0,610.0,14.0,2.0,0.0,0.0,1.0,0.8,35.0,205.0,28.0,20,30.1
0.0,315.0,0.0,135.0,750.0,610.0,14.0,2.0,0.0,0.0,1.5,0.8,35.0,205.0,28.0,20,30.8
565.6,99.8,31.6,0.0,1331.0,0.0,14.0,66.4,16.8,182.9,1.5,0.04,12.0,41.0,28.0,20,5.3
565.6,99.8,31.6,0.0,1331.0,0.0,14.0,66.4,16.8,182.9,1.5,0.04,12.0,41.0,28.0,20,17.8
549.7,97.0,37.2,0.0,1293.0,0.0,14.0,76.3,14.9,178.6,1.5,0.04,12.0,41.0,28.0,20,34.7
431.0,287.0,42.0,0.0,1182.0,0.0,14.0,67.0,0.0,206.0,1.5,0.04,12.0,41.0,28.0,20,41.4
431.0,287.0,42.0,0.0,1182.0,0.0,14.0,67.0,0.0,206.0,1.5,0.04,12.0,41.0,7.0,20,21.9
431.0,287.0,42.0,0.0,1182.0,0.0,14.0,67.0,0.0,206.0,0.0,0.0,0.0,0.0,28.0,20,49.6
431.0,287.0,42.0,0.0,1182.0,0.0,14.0,67.0,0.0,206.0,0.0,0.0,0.0,0.0,7.0,20,25.2
431.0,287.0,42.0,0.0,1182.0,0.0,14.0,67.0,0.0,206.0,0.0,0.0,0.0,0.0,84.0,20,57.4
431.0,287.0,42.0,0.0,1182.0,0.0,14.0,67.0,0.0,206.0,1.5,0.04,12.0,41.0,28.0,20,41.0
431.0,287.0,42.0,0.0,1182.0,0.0,14.0,67.0,0.0,206.0,3.0,0.04,12.0,41.0,28.0,20,39.5
431.0,287.0,42.0,0.0,1182.0,0.0,14.0,67.0,0.0,206.0,4.5,0.04,12.0,41.0,28.0,20,44.9
431.0,287.0,42.0,0.0,1182.0,0.0,14.0,67.0,0.0,206.0,1.5,0.04,12.0,41.0,7.0,20,24.1
431.0,287.0,42.0,0.0,1182.0,0.0,14.0,67.0,0.0,206.0,1.5,0.04,12.0,41.0,84.0,20,49.0
0.0,1175.0,176.0,0.0,216.0,0.0,14.0,63.0,190.0,396.0,2.0,0.2,19.5,205.0,28.0,20,139.0
0.0,1062.0,159.0,0.0,391.0,0.0,14.0,56.0,168.0,349.0,2.0,0.2,19.5,205.0,28.0,20,142.1
0.0,971.0,146.0,0.0,536.0,0.0,14.0,50.0,151.0,315.0,2.0,0.2,19.5,205.0,28.0,20,145.5
0.0,895.0,134.0,0.0,659.0,0.0,14.0,47.0,140.0,291.0,2.0,0.2,19.5,205.0,28.0,20,146.9
0.0,831.0,125.0,0.0,764.0,0.0,14.0,43.0,130.0,270.0,2.0,0.2,19.5,205.0,28.0,20,160.7
0.0,860.0,285.0,0.0,850.0,0.0,14.0,14.0,49.0,0.0,1.0,0.12,15.0,230.0,28.0,20,140.0
0.0,860.0,285.0,0.0,850.0,0.0,14.0,14.0,49.0,0.0,1.25,0.12,15.0,230.0,28.0,20,147.0
0.0,860.0,285.0,0.0,850.0,0.0,14.0,14.0,49.0,0.0,1.5,0.12,15.0,230.0,28.0,20,144.0
0.0,860.0,285.0,0.0,850.0,0.0,14.0,14.0,49.0,0.0,1.75,0.12,15.0,230.0,28.0,20,152.0
0.0,860.0,285.0,0.0,850.0,0.0,14.0,14.0,49.0,0.0,2.0,0.12,15.0,230.0,28.0,20,150.0
0.0,860.0,285.0,0.0,850.0,0.0,14.0,14.0,49.0,0.0,2.25,0.12,15.0,230.0,28.0,20,162.0
492.0,0.0,0.0,0.0,662.0,1324.0,10.0,123.3,246.6,0.0,0.0,0.0,0.0,0.0,28.0,20,43.2
492.0,0.0,0.0,0.0,662.0,1324.0,10.0,123.3,246.6,0.0,0.25,0.3,20.0,1.0,28.0,20,44.91
492.0,0.0,0.0,0.0,662.0,1324.0,10.0,123.3,246.6,0.0,0.5,0.3,20.0,1.0,28.0,20,46.43
492.0,0.0,0.0,0.0,662.0,1324.0,10.0,123.3,246.6,0.0,0.75,0.3,20.0,1.0,28.0,20,48.0
492.0,0.0,0.0,0.0,662.0,1324.0,10.0,123.3,246.6,0.0,1.0,0.3,20.0,1.0,28.0,20,48.1
492.0,0.0,0.0,0.0,662.0,1324.0,10.0,123.3,246.6,0.0,1.25,0.3,20.0,1.0,28.0,20,49.44
492.0,0.0,0.0,0.0,662.0,1324.0,10.0,123.3,246.6,0.0,1.5,0.3,20.0,1.0,28.0,20,46.21
252.0,168.0,0.0,0.0,550.0,1220.0,14.0,66.0,165.0,0.0,0.0,0.0,0.0,0.0,28.0,20,55.0
252.0,168.0,0.0,0.0,550.0,1220.0,14.0,66.0,165.0,0.0,0.25,14.5,14.0,120.0,28.0,20,46.0
252.0,168.0,0.0,0.0,550.0,1220.0,14.0,66.0,165.0,0.0,0.5,14.5,14.0,120.0,28.0,20,57.0
252.0,168.0,0.0,0.0,550.0,1220.0,14.0,66.0,165.0,0.0,0.75,14.5,14.0,120.0,28.0,20,60.0
340.0,60.0,0.0,0.0,795.0,963.0,14.0,51.3,128.7,38.6,0.0,0.0,0.0,0.0,28.0,20,50.4
340.0,60.0,0.0,0.0,795.0,963.0,14.0,51.3,128.7,38.6,0.5,0.022,18.0,3.5,28.0,20,48.0
340.0,60.0,0.0,0.0,795.0,963.0,14.0,51.3,128.7,38.6,0.5,0.022,19.0,3.5,28.0,20,47.3
340.0,60.0,0.0,0.0,795.0,963.0,14.0,51.3,128.7,38.6,0.5,0.022,51.0,3.5,28.0,20,47.3
635.0,0.0,0.0,0.0,635.0,315.0,14.0,226.78,90.71,50.0,0.0,0.0,0.0,0.0,28.0,20,25.92
635.0,0.0,0.0,0.0,635.0,315.0,14.0,226.78,90.71,50.0,0.5,12.0,35.0,205.0,28.0,20,27.79
408.0,0.0,0.0,0.0,600.0,1248.0,14.0,41.0,103.0,14.5,0.0,0.0,0.0,0.0,28.0,20,37.0
408.0,0.0,0.0,0.0,600.0,1248.0,14.0,41.0,103.0,16.0,0.25,0.5,30.0,205.0,28.0,20,38.4
408.0,0.0,0.0,0.0,600.0,1248.0,14.0,41.0,103.0,16.0,0.5,0.5,30.0,205.0,28.0,20,41.2
408.0,0.0,0.0,0.0,600.0,1248.0,14.0,41.0,103.0,18.0,0.75,0.5,30.0,205.0,28.0,20,42.5
408.0,0.0,0.0,0.0,600.0,1248.0,14.0,41.0,103.0,18.0,1.0,0.5,30.0,205.0,28.0,20,43.8
416.5,0.0,0.0,0.0,555.0,1309.0,14.0,42.0,104.0,20.0,0.15,0.012,12.0,80.0,7.0,20,41.5
416.0,0.0,0.0,0.0,554.0,1307.0,14.0,42.0,104.0,22.0,0.3,0.012,12.0,80.0,7.0,20,42.0
415.0,0.0,0.0,0.0,553.0,1305.0,14.0,42.0,104.0,24.0,0.5,0.012,12.0,80.0,7.0,20,42.6
416.0,0.0,0.0,0.0,554.0,1309.0,14.0,42.0,104.0,20.0,0.25,0.5,25.0,205.0,7.0,20,40.7
415.0,0.0,0.0,0.0,553.0,1303.0,14.0,42.0,104.0,21.0,0.5,0.5,25.0,205.0,7.0,20,41.9
414.0,0.0,0.0,0.0,551.0,1301.0,14.0,42.0,104.0,22.0,0.75,0.5,25.0,205.0,7.0,20,42.9
413.0,0.0,0.0,0.0,550.0,1297.0,14.0,42.0,104.0,24.0,1.0,0.5,25.0,205.0,7.0,20,43.8
416.5,0.0,0.0,0.0,555.0,1309.0,14.0,42.0,104.0,20.0,0.15,0.012,12.0,80.0,28.0,20,51.82
416.0,0.0,0.0,0.0,554.0,1307.0,14.0,42.0,104.0,22.0,0.3,0.012,12.0,80.0,28.0,20,52.73
415.0,0.0,0.0,0.0,553.0,1305.0,14.0,42.0,104.0,24.0,0.5,0.012,12.0,80.0,28.0,20,53.52
416.0,0.0,0.0,0.0,554.0,1309.0,14.0,42.0,104.0,20.0,0.25,0.5,25.0,205.0,28.0,20,52.07
415.0,0.0,0.0,0.0,553.0,1303.0,14.0,42.0,104.0,21.0,0.5,0.5,25.0,205.0,28.0,20,53.78
414.0,0.0,0.0,0.0,551.0,1301.0,14.0,42.0,104.0,22.0,0.75,0.5,25.0,205.0,28.0,20,54.62
413.0,0.0,0.0,0.0,550.0,1297.0,14.0,42.0,104.0,24.0,1.0,0.5,25.0,205.0,28.0,20,55.17
270.0,180.0,0.0,0.0,550.0,1281.0,14.0,45.0,112.5,86.4,1.5,0.14,19.0,70.0,28.0,20,52.0
270.0,180.0,0.0,0.0,552.0,1295.0,14.0,45.0,112.5,86.4,0.0,0.0,0.0,0.0,7.0,20,34.5
270.0,180.0,0.0,0.0,550.0,1281.0,14.0,45.0,112.5,86.4,1.5,0.14,19.0,70.0,7.0,20,33.7
270.0,180.0,0.0,0.0,552.0,1295.0,14.0,45.0,112.5,86.4,0.0,0.0,0.0,0.0,56.0,20,58.7
270.0,180.0,0.0,0.0,550.0,1281.0,14.0,45.0,112.5,86.4,1.5,0.14,19.0,70.0,56.0,20,57.0
184.0,184.0,41.0,0.0,0.0,0.0,14.0,70.0,101.0,0.0,0.0,0.0,0.0,0.0,28.0,20,41.3
184.0,184.0,41.0,0.0,0.0,0.0,14.0,70.0,101.0,0.0,1.5,0.5,30.0,205.0,28.0,20,62.1
184.0,184.0,41.0,0.0,0.0,0.0,14.0,70.0,101.0,0.0,1.5,1.0,50.0,205.0,28.0,20,71.9
500.0,0.0,0.0,0.0,760.0,855.0,14.0,0.0,105.0,145.0,0.0,0.0,0.0,0.0,28.0,20,47.18
500.0,0.0,0.0,0.0,760.0,855.0,14.0,0.0,105.0,145.0,0.5,0.4,20.0,3.0,28.0,20,52.5
340.0,60.0,0.0,0.0,605.5,1122.3,14.0,57.0,143.0,0.0,0.0,0.0,0.0,0.0,28.0,20,49.7
340.0,60.0,0.0,0.0,605.5,1122.3,14.0,69.0,171.0,0.0,1.0,0.55,35.0,205.0,28.0,20,46.8
240.0,160.0,0.0,0.0,630.0,1100.0,14.0,69.0,172.0,0.0,0.0,0.0,0.0,0.0,28.0,20,44.0
240.0,160.0,0.0,0.0,630.0,1100.0,14.0,69.0,172.0,0.0,0.375,0.9,60.0,210.0,28.0,20,64.0
240.0,160.0,0.0,0.0,630.0,1100.0,14.0,69.0,172.0,0.0,0.375,0.66,35.0,210.0,28.0,20,70.0
240.0,160.0,0.0,0.0,630.0,1100.0,14.0,69.0,172.0,0.0,0.75,0.66,35.0,210.0,28.0,20,61.0
240.0,160.0,0.0,0.0,630.0,1100.0,14.0,69.0,172.0,0.0,1.5,0.66,35.0,210.0,28.0,20,62.0
408.0,0.0,0.0,0.0,600.0,1248.0,14.0,41.0,103.0,14.5,0.0,0.0,0.0,0.0,28.0,20,37.0
408.0,0.0,0.0,0.0,600.0,1248.0,14.0,41.0,103.0,16.0,0.25,0.5,30.0,205.0,28.0,20,38.4
408.0,0.0,0.0,0.0,600.0,1248.0,14.0,41.0,103.0,16.0,0.5,0.5,30.0,205.0,28.0,20,41.2
408.0,0.0,0.0,0.0,600.0,1248.0,14.0,41.0,103.0,18.0,0.75,0.5,30.0,205.0,28.0,20,42.5
408.0,0.0,0.0,0.0,600.0,1248.0,14.0,41.0,103.0,18.0,1.0,0.5,30.0,205.0,28.0,20,43.8
455.0,0.0,0.0,0.0,1250.0,0.0,14.0,171.0,171.0,0.0,0.0,0.0,0.0,0.0,28.0,20,30.0
455.0,0.0,0.0,0.0,1250.0,0.0,14.0,171.0,171.0,0.0,0.5,0.179,38.0,20.0,28.0,20,35.0
455.0,0.0,0.0,0.0,1250.0,0.0,14.0,171.0,171.0,0.0,0.75,0.179,38.0,20.0,28.0,20,33.3
455.0,0.0,0.0,0.0,1250.0,0.0,14.0,171.0,171.0,0.0,1.0,0.179,38.0,20.0,28.0,20,33.0
455.0,0.0,0.0,0.0,1250.0,0.0,14.0,171.0,171.0,0.0,0.5,0.117,38.0,10.0,28.0,20,32.5
455.0,0.0,0.0,0.0,1250.0,0.0,14.0,171.0,171.0,0.0,0.75,0.117,38.0,10.0,28.0,20,28.0
455.0,0.0,0.0,0.0,1250.0,0.0,14.0,171.0,171.0,0.0,1.0,0.117,38.0,10.0,28.0,20,25.0
455.0,0.0,0.0,0.0,1250.0,0.0,14.0,171.0,171.0,0.0,0.5,0.02,12.0,80.0,28.0,20,30.7
455.0,0.0,0.0,0.0,1250.0,0.0,14.0,171.0,171.0,0.0,0.75,0.02,12.0,80.0,28.0,20,30.0
455.0,0.0,0.0,0.0,1250.0,0.0,14.0,171.0,171.0,0.0,1.0,0.02,12.0,80.0,28.0,20,27.5
481.0,207.0,0.0,0.0,0.0,502.19,14.0,138.0,276.0,0.0,0.0,0.0,0.0,0.0,7.0,20,4.6
481.0,207.0,0.0,0.0,0.0,502.19,14.0,138.0,276.0,0.0,0.3,0.2,12.0,36.98,7.0,20,8.0
481.0,207.0,0.0,0.0,0.0,502.19,14.0,138.0,276.0,0.0,0.6,0.2,12.0,36.98,7.0,20,7.0
481.0,207.0,0.0,0.0,306.27,351.53,14.0,138.0,276.0,0.0,0.0,0.0,0.0,0.0,7.0,20,5.0
481.0,207.0,0.0,0.0,306.27,351.53,14.0,138.0,276.0,0.0,0.3,0.2,12.0,36.98,7.0,20,8.5
481.0,207.0,0.0,0.0,306.27,351.53,14.0,138.0,276.0,0.0,0.6,0.2,12.0,36.98,7.0,20,7.5
481.0,207.0,0.0,0.0,510.44,251.1,14.0,138.0,276.0,0.0,0.0,0.0,0.0,0.0,7.0,20,9.0
481.0,207.0,0.0,0.0,510.44,251.1,14.0,138.0,276.0,0.0,0.3,0.2,12.0,36.98,7.0,20,13.0
481.0,207.0,0.0,0.0,510.44,251.1,14.0,138.0,276.0,0.0,0.6,0.2,12.0,36.98,7.0,20,12.5
481.0,207.0,0.0,0.0,714.62,150.66,14.0,138.0,276.0,0.0,0.0,0.0,0.0,0.0,7.0,20,15.0
481.0,207.0,0.0,0.0,714.62,150.66,14.0,138.0,276.0,0.0,0.3,0.2,12.0,36.98,7.0,20,19.0
481.0,207.0,0.0,0.0,714.62,150.66,14.0,138.0,276.0,0.0,0.6,0.2,12.0,36.98,7.0,20,17.0
481.0,207.0,0.0,0.0,1020.88,0.0,14.0,138.0,276.0,0.0,0.0,0.0,0.0,0.0,7.0,20,27.0
481.0,207.0,0.0,0.0,1020.88,0.0,14.0,138.0,276.0,0.0,0.3,0.2,12.0,36.98,7.0,20,31.0
481.0,207.0,0.0,0.0,1020.88,0.0,14.0,138.0,276.0,0.0,0.6,0.2,12.0,36.98,7.0,20,29.5
481.0,207.0,0.0,0.0,0.0,502.19,14.0,138.0,276.0,0.0,0.0,0.0,0.0,0.0,28.0,20,7.0
481.0,207.0,0.0,0.0,0.0,502.19,14.0,138.0,276.0,0.0,0.3,0.2,12.0,36.98,28.0,20,10.5
481.0,207.0,0.0,0.0,0.0,502.19,14.0,138.0,276.0,0.0,0.6,0.2,12.0,36.98,28.0,20,7.5
481.0,207.0,0.0,0.0,306.27,351.53,14.0,138.0,276.0,0.0,0.0,0.0,0.0,0.0,28.0,20,7.5
481.0,207.0,0.0,0.0,306.27,351.53,14.0,138.0,276.0,0.0,0.3,0.2,12.0,36.98,28.0,20,11.0
481.0,207.0,0.0,0.0,306.27,351.53,14.0,138.0,276.0,0.0,0.6,0.2,12.0,36.98,28.0,20,8.0
481.0,207.0,0.0,0.0,510.44,251.1,14.0,138.0,276.0,0.0,0.0,0.0,0.0,0.0,28.0,20,11.0
481.0,207.0,0.0,0.0,510.44,251.1,14.0,138.0,276.0,0.0,0.3,0.2,12.0,36.98,28.0,20,13.5
481.0,207.0,0.0,0.0,510.44,251.1,14.0,138.0,276.0,0.0,0.6,0.2,12.0,36.98,28.0,20,13.0
481.0,207.0,0.0,0.0,714.62,150.66,14.0,138.0,276.0,0.0,0.0,0.0,0.0,0.0,28.0,20,17.1
481.0,207.0,0.0,0.0,714.62,150.66,14.0,138.0,276.0,0.0,0.3,0.2,12.0,36.98,28.0,20,19.0
481.0,207.0,0.0,0.0,714.62,150.66,14.0,138.0,276.0,0.0,0.6,0.2,12.0,36.98,28.0,20,18.0
481.0,207.0,0.0,0.0,1020.88,0.0,14.0,138.0,276.0,0.0,0.0,0.0,0.0,0.0,28.0,20,28.0
481.0,207.0,0.0,0.0,1020.88,0.0,14.0,138.0,276.0,0.0,0.3,0.2,12.0,36.98,28.0,20,34.0
481.0,207.0,0.0,0.0,1020.88,0.0,14.0,138.0,276.0,0.0,0.6,0.2,12.0,36.98,28.0,20,32.5
1000.0,0.0,0.0,0.0,0.0,0.0,10.0,214.5,535.5,0.0,2.0,0.04,8.0,40.0,28.0,20,19.13
1000.0,0.0,0.0,0.0,0.0,0.0,10.0,214.5,535.5,0.0,2.0,0.04,8.0,40.0,28.0,20,23.72
1000.0,0.0,0.0,0.0,0.0,0.0,10.0,214.5,535.5,0.0,2.0,0.04,8.0,40.0,28.0,20,23.95
1000.0,0.0,0.0,0.0,0.0,0.0,10.0,214.5,535.5,0.0,2.0,0.04,8.0,40.0,28.0,20,16.42
350.0,150.0,0.0,0.0,1250.0,0.0,14.0,26.1,270.4,59.3,0.0,0.0,0.0,0.0,28.0,20,36.0
350.0,150.0,0.0,0.0,1250.0,0.0,14.0,26.1,270.4,59.3,0.1,0.024,12.0,3.0,28.0,20,36.8
350.0,150.0,0.0,0.0,1250.0,0.0,14.0,26.1,270.4,59.3,0.2,0.024,12.0,3.0,28.0,20,38.5
350.0,150.0,0.0,0.0,1250.0,0.0,14.0,26.1,270.4,59.3,0.3,0.024,12.0,3.0,28.0,20,38.0
350.0,150.0,0.0,0.0,1250.0,0.0,14.0,26.1,270.4,59.3,0.4,0.024,12.0,3.0,28.0,20,37.5
350.0,150.0,0.0,0.0,1250.0,0.0,14.0,26.1,270.4,59.3,0.1,0.0175,12.0,100.0,28.0,20,35.2
350.0,150.0,0.0,0.0,1250.0,0.0,14.0,26.1,270.4,59.3,0.2,0.0175,12.0,100.0,28.0,20,36.5
350.0,150.0,0.0,0.0,1250.0,0.0,14.0,26.1,270.4,59.3,0.3,0.0175,12.0,100.0,28.0,20,37.5
350.0,150.0,0.0,0.0,1250.0,0.0,14.0,26.1,270.4,59.3,0.4,0.0175,12.0,100.0,28.0,20,39.2
350.0,150.0,0.0,0.0,1250.0,0.0,14.0,26.1,270.4,59.3,0.5,0.0175,12.0,100.0,28.0,20,37.9
350.0,150.0,0.0,0.0,1250.0,0.0,14.0,26.1,270.4,59.3,0.1,0.2,13.0,205.0,28.0,20,33.5
350.0,150.0,0.0,0.0,1250.0,0.0,14.0,26.1,270.4,59.3,0.2,0.2,13.0,205.0,28.0,20,34.3
350.0,150.0,0.0,0.0,1250.0,0.0,14.0,26.1,270.4,59.3,0.3,0.2,13.0,205.0,28.0,20,35.1
350.0,150.0,0.0,0.0,1250.0,0.0,14.0,26.1,270.4,59.3,0.4,0.2,13.0,205.0,28.0,20,38.1
350.0,150.0,0.0,0.0,1250.0,0.0,14.0,26.1,270.4,59.3,0.5,0.2,13.0,205.0,28.0,20,35.8
350.0,150.0,0.0,0.0,1250.0,0.0,14.0,26.1,270.4,59.3,0.0,0.0,0.0,0.0,7.0,20,17.5
350.0,150.0,0.0,0.0,1250.0,0.0,14.0,26.1,270.4,59.3,0.1,0.024,12.0,3.0,7.0,20,18.0
350.0,150.0,0.0,0.0,1250.0,0.0,14.0,26.1,270.4,59.3,0.2,0.024,12.0,3.0,7.0,20,18.0
350.0,150.0,0.0,0.0,1250.0,0.0,14.0,26.1,270.4,59.3,0.3,0.024,12.0,3.0,7.0,20,13.0
350.0,150.0,0.0,0.0,1250.0,0.0,14.0,26.1,270.4,59.3,0.4,0.024,12.0,3.0,7.0,20,13.5
350.0,150.0,0.0,0.0,1250.0,0.0,14.0,26.1,270.4,59.3,0.1,0.0175,12.0,100.0,7.0,20,22.5
350.0,150.0,0.0,0.0,1250.0,0.0,14.0,26.1,270.4,59.3,0.2,0.0175,12.0,100.0,7.0,20,23.0
350.0,150.0,0.0,0.0,1250.0,0.0,14.0,26.1,270.4,59.3,0.3,0.0175,12.0,100.0,7.0,20,22.0
350.0,150.0,0.0,0.0,1250.0,0.0,14.0,26.1,270.4,59.3,0.4,0.0175,12.0,100.0,7.0,20,23.0
350.0,150.0,0.0,0.0,1250.0,0.0,14.0,26.1,270.4,59.3,0.5,0.0175,12.0,100.0,7.0,20,22.0
350.0,150.0,0.0,0.0,1250.0,0.0,14.0,26.1,270.4,59.3,0.1,0.2,13.0,205.0,7.0,20,21.8
350.0,150.0,0.0,0.0,1250.0,0.0,14.0,26.1,270.4,59.3,0.2,0.2,13.0,205.0,7.0,20,22.5
350.0,150.0,0.0,0.0,1250.0,0.0,14.0,26.1,270.4,59.3,0.3,0.2,13.0,205.0,7.0,20,24.3
350.0,150.0,0.0,0.0,1250.0,0.0,14.0,26.1,270.4,59.3,0.4,0.2,13.0,205.0,7.0,20,24.8
350.0,150.0,0.0,0.0,1250.0,0.0,14.0,26.1,270.4,59.3,0.5,0.2,13.0,205.0,7.0,20,25.6
350.0,150.0,0.0,0.0,1250.0,0.0,14.0,26.1,270.4,59.3,0.0,0.0,0.0,0.0,3.0,20,14.5
350.0,150.0,0.0,0.0,1250.0,0.0,14.0,26.1,270.4,59.3,0.1,0.024,12.0,3.0,3.0,20,14.0
350.0,150.0,0.0,0.0,1250.0,0.0,14.0,26.1,270.4,59.3,0.2,0.024,12.0,3.0,3.0,20,13.2
350.0,150.0,0.0,0.0,1250.0,0.0,14.0,26.1,270.4,59.3,0.3,0.024,12.0,3.0,3.0,20,12.5
350.0,150.0,0.0,0.0,1250.0,0.0,14.0,26.1,270.4,59.3,0.4,0.024,12.0,3.0,3.0,20,12.0
350.0,150.0,0.0,0.0,1250.0,0.0,14.0,26.1,270.4,59.3,0.1,0.0175,12.0,100.0,3.0,20,15.0
350.0,150.0,0.0,0.0,1250.0,0.0,14.0,26.1,270.4,59.3,0.2,0.0175,12.0,100.0,3.0,20,14.8
350.0,150.0,0.0,0.0,1250.0,0.0,14.0,26.1,270.4,59.3,0.3,0.0175,12.0,100.0,3.0,20,13.7
350.0,150.0,0.0,0.0,1250.0,0.0,14.0,26.1,270.4,59.3,0.4,0.0175,12.0,100.0,3.0,20,12.5
350.0,150.0,0.0,0.0,1250.0,0.0,14.0,26.1,270.4,59.3,0.5,0.0175,12.0,100.0,3.0,20,15.0
350.0,150.0,0.0,0.0,1250.0,0.0,14.0,26.1,270.4,59.3,0.1,0.2,13.0,205.0,3.0,20,13.9
350.0,150.0,0.0,0.0,1250.0,0.0,14.0,26.1,270.4,59.3,0.2,0.2,13.0,205.0,3.0,20,15.0
350.0,150.0,0.0,0.0,1250.0,0.0,14.0,26.1,270.4,59.3,0.3,0.2,13.0,205.0,3.0,20,15.2
350.0,150.0,0.0,0.0,1250.0,0.0,14.0,26.1,270.4,59.3,0.4,0.2,13.0,205.0,3.0,20,15.8
350.0,150.0,0.0,0.0,1250.0,0.0,14.0,26.1,270.4,59.3,0.5,0.2,13.0,205.0,3.0,20,13.7
350.0,350.0,0.0,0.0,700.0,0.0,14.0,29.0,250.0,103.3,0.0,0.0,0.0,0.0,28.0,20,89.5
350.0,350.0,0.0,0.0,700.0,0.0,14.0,29.0,250.0,103.3,0.2,0.013,12.0,100.0,28.0,20,90.0
350.0,350.0,0.0,0.0,700.0,0.0,14.0,29.0,250.0,103.3,0.4,0.013,12.0,100.0,28.0,20,91.8
350.0,350.0,0.0,0.0,700.0,0.0,14.0,29.0,250.0,103.3,0.6,0.013,12.0,100.0,28.0,20,92.0
350.0,350.0,0.0,0.0,700.0,0.0,14.0,29.0,250.0,103.3,0.8,0.013,12.0,100.0,28.0,20,91.8
350.0,350.0,0.0,0.0,700.0,0.0,14.0,29.0,250.0,103.3,1.0,0.013,12.0,100.0,28.0,20,89.5
350.0,350.0,0.0,0.0,700.0,0.0,14.0,29.0,250.0,103.3,1.2,0.013,12.0,100.0,28.0,20,83.0
266.0,114.0,0.0,0.0,739.0,1109.0,8.0,49.0,122.0,101.0,0.0,0.0,0.0,0.0,7.0,20,21.93
266.0,114.0,0.0,0.0,739.0,1109.0,8.0,49.0,122.0,101.0,0.5,0.75,50.0,205.0,7.0,20,22.67
266.0,114.0,0.0,0.0,739.0,1109.0,8.0,49.0,122.0,101.0,1.0,0.75,50.0,205.0,7.0,20,24.74
266.0,114.0,0.0,0.0,739.0,1109.0,8.0,49.0,122.0,101.0,0.5,0.75,50.0,205.0,7.0,20,23.11
266.0,114.0,0.0,0.0,739.0,1109.0,8.0,49.0,122.0,101.0,2.0,0.75,50.0,205.0,7.0,20,20.22
266.0,114.0,0.0,0.0,739.0,1109.0,8.0,49.0,122.0,101.0,0.0,0.0,0.0,0.0,28.0,20,37.87
266.0,114.0,0.0,0.0,739.0,1109.0,8.0,49.0,122.0,101.0,0.5,0.75,50.0,205.0,28.0,20,39.82
266.0,114.0,0.0,0.0,739.0,1109.0,8.0,49.0,122.0,101.0,1.0,0.75,50.0,205.0,28.0,20,41.44
266.0,114.0,0.0,0.0,739.0,1109.0,8.0,49.0,122.0,101.0,0.5,0.75,50.0,205.0,28.0,20,36.3
266.0,114.0,0.0,0.0,739.0,1109.0,8.0,49.0,122.0,101.0,2.0,0.75,50.0,205.0,28.0,20,36.22
327.19,140.23,0.0,0.0,1168.55,0.0,8.0,53.42,133.55,0.0,0.0,0.0,0.0,0.0,7.0,20,38.5
327.19,140.23,0.0,0.0,1168.55,0.0,8.0,53.42,133.55,0.0,0.5,0.0074,9.0,3.0,7.0,20,35.5
327.19,140.23,0.0,0.0,1168.55,0.0,8.0,53.42,133.55,0.0,1.0,0.0074,9.0,3.0,7.0,20,37.5
327.19,140.23,0.0,0.0,1168.55,0.0,8.0,53.42,133.55,0.0,1.5,0.0074,9.0,3.0,7.0,20,38.0
327.19,140.23,0.0,0.0,1168.55,0.0,8.0,53.42,133.55,0.0,2.0,0.0074,9.0,3.0,7.0,20,40.0
327.19,140.23,0.0,0.0,1168.55,0.0,8.0,53.42,133.55,0.0,2.5,0.0074,9.0,3.0,7.0,20,32.0
327.19,140.23,0.0,0.0,1168.55,0.0,8.0,53.42,133.55,0.0,0.5,0.15,6.0,205.0,7.0,20,38.0
327.19,140.23,0.0,0.0,1168.55,0.0,8.0,53.42,133.55,0.0,1.0,0.15,6.0,205.0,7.0,20,41.0
327.19,140.23,0.0,0.0,1168.55,0.0,8.0,53.42,133.55,0.0,1.5,0.15,6.0,205.0,7.0,20,42.0
327.19,140.23,0.0,0.0,1168.55,0.0,8.0,53.42,133.55,0.0,2.0,0.15,6.0,205.0,7.0,20,43.0
327.19,140.23,0.0,0.0,1168.55,0.0,8.0,53.42,133.55,0.0,2.5,0.15,6.0,205.0,7.0,20,44.0
327.19,140.23,0.0,0.0,1168.55,0.0,8.0,53.42,133.55,0.0,0.0,0.0,0.0,0.0,28.0,20,54.3
327.19,140.23,0.0,0.0,1168.55,0.0,8.0,53.42,133.55,0.0,0.5,0.0074,9.0,3.0,28.0,20,49.61
327.19,140.23,0.0,0.0,1168.55,0.0,8.0,53.42,133.55,0.0,1.0,0.0074,9.0,3.0,28.0,20,50.8
327.19,140.23,0.0,0.0,1168.55,0.0,8.0,53.42,133.55,0.0,1.5,0.0074,9.0,3.0,28.0,20,52.4
327.19,140.23,0.0,0.0,1168.55,0.0,8.0,53.42,133.55,0.0,2.0,0.0074,9.0,3.0,28.0,20,54.16
327.19,140.23,0.0,0.0,1168.55,0.0,8.0,53.42,133.55,0.0,2.5,0.0074,9.0,3.0,28.0,20,48.93
327.19,140.23,0.0,0.0,1168.55,0.0,8.0,53.42,133.55,0.0,0.5,0.15,6.0,205.0,28.0,20,55.2
327.19,140.23,0.0,0.0,1168.55,0.0,8.0,53.42,133.55,0.0,1.0,0.15,6.0,205.0,28.0,20,56.47
327.19,140.23,0.0,0.0,1168.55,0.0,8.0,53.42,133.55,0.0,1.5,0.15,6.0,205.0,28.0,20,57.7
327.19,140.23,0.0,0.0,1168.55,0.0,8.0,53.42,133.55,0.0,2.0,0.15,6.0,205.0,28.0,20,59.64
327.19,140.23,0.0,0.0,1168.55,0.0,8.0,53.42,133.55,0.0,2.5,0.15,6.0,205.0,28.0,20,61.5
357.5,192.5,0.0,0.0,510.0,989.0,8.0,95.86,239.6,44.0,0.0,0.0,0.0,0.0,28.0,20,39.1
357.5,192.5,0.0,0.0,510.0,989.0,8.0,95.86,239.6,44.0,0.0,0.0,0.0,0.0,56.0,20,42.3
357.5,192.5,0.0,0.0,510.0,989.0,10.0,95.86,239.6,44.0,0.0,0.0,0.0,0.0,28.0,20,44.83
357.5,192.5,0.0,0.0,510.0,989.0,10.0,95.86,239.6,44.0,0.0,0.0,0.0,0.0,56.0,20,45.46
357.5,192.5,0.0,0.0,510.0,989.0,8.0,95.86,239.6,44.0,0.3,0.013,12.0,95.0,28.0,20,45.08
357.5,192.5,0.0,0.0,510.0,989.0,8.0,95.86,239.6,44.0,0.3,0.013,12.0,95.0,56.0,20,48.39
357.5,192.5,0.0,0.0,510.0,989.0,8.0,95.86,239.6,44.0,0.55,0.5,25.0,205.0,28.0,20,42.56
357.5,192.5,0.0,0.0,510.0,989.0,8.0,95.86,239.6,44.0,0.55,0.5,25.0,205.0,56.0,20,45.3
357.5,192.5,0.0,0.0,510.0,989.0,8.0,95.86,239.6,44.0,0.1,0.038,12.0,38.0,28.0,20,39.94
357.5,192.5,0.0,0.0,510.0,989.0,8.0,95.86,239.6,44.0,0.1,0.038,12.0,38.0,28.0,20,43.48
357.5,192.5,0.0,0.0,510.0,989.0,10.0,95.86,239.6,44.0,0.3,0.013,12.0,95.0,28.0,20,51.2
357.5,192.5,0.0,0.0,510.0,989.0,10.0,95.86,239.6,44.0,0.3,0.013,12.0,95.0,56.0,20,53.3
357.5,192.5,0.0,0.0,510.0,989.0,10.0,95.86,239.6,44.0,0.55,0.5,25.0,205.0,28.0,20,48.56
357.5,192.5,0.0,0.0,510.0,989.0,10.0,95.86,239.6,44.0,0.55,0.5,25.0,205.0,56.0,20,50.23
357.5,192.5,0.0,0.0,510.0,989.0,10.0,95.86,239.6,44.0,0.1,0.038,12.0,38.0,28.0,20,46.53
357.5,192.5,0.0,0.0,510.0,989.0,10.0,95.86,239.6,44.0,0.1,0.038,12.0,38.0,56.0,20,47.82
357.5,192.5,0.0,0.0,510.0,989.0,8.0,95.86,239.6,44.0,0.3,0.013,12.0,95.0,7.0,20,33.01
357.5,192.5,0.0,0.0,510.0,989.0,8.0,95.86,239.6,44.0,0.55,0.5,25.0,205.0,7.0,20,31.77
357.5,192.5,0.0,0.0,510.0,989.0,8.0,95.86,239.6,44.0,0.1,0.038,12.0,38.0,7.0,20,29.87
357.5,192.5,0.0,0.0,510.0,989.0,8.0,95.86,239.6,44.0,0.3,0.013,12.0,95.0,7.0,20,39.48
357.5,192.5,0.0,0.0,510.0,989.0,8.0,95.86,239.6,44.0,0.55,0.5,25.0,205.0,7.0,20,40.17
357.5,192.5,0.0,0.0,510.0,989.0,8.0,95.86,239.6,44.0,0.1,0.038,12.0,38.0,7.0,20,38.6
0.0,405.0,0.0,0.0,520.0,855.0,10.0,57.1,143.0,50.0,0.0,0.0,0.0,0.0,7.0,20,31.4
0.0,405.0,0.0,0.0,520.0,855.0,10.0,57.1,143.0,50.0,0.3,0.01,6.0,86.0,7.0,20,32.2
0.0,405.0,0.0,0.0,520.0,855.0,10.0,57.1,143.0,50.0,0.6,0.01,6.0,86.0,7.0,20,32.3
0.0,405.0,0.0,0.0,520.0,855.0,10.0,57.1,143.0,50.0,0.9,0.01,6.0,86.0,7.0,20,31.9
0.0,405.0,0.0,0.0,520.0,855.0,10.0,57.1,143.0,50.0,0.0,0.0,0.0,0.0,28.0,20,32.8
0.0,405.0,0.0,0.0,520.0,855.0,10.0,57.1,143.0,50.0,0.3,0.01,6.0,228.0,28.0,20,33.9
0.0,405.0,0.0,0.0,520.0,855.0,10.0,57.1,143.0,50.0,0.6,0.01,6.0,228.0,28.0,20,34.9
0.0,405.0,0.0,0.0,520.0,855.0,10.0,57.1,143.0,50.0,0.9,0.01,6.0,228.0,28.0,20,33.7
620.5,109.5,0.0,0.0,1178.0,0.0,12.0,105.85,211.7,50.0,0.0,0.0,0.0,0.0,28.0,20,50.7
620.5,109.5,0.0,0.0,1178.0,0.0,12.0,105.85,211.7,50.0,0.5,0.9,35.0,120.0,28.0,20,46.0
620.5,109.5,0.0,0.0,1178.0,0.0,12.0,105.85,211.7,50.0,1.0,0.9,35.0,120.0,28.0,20,43.6
1000.0,0.0,0.0,0.0,0.0,0.0,8.0,110.0,290.0,0.0,0.0,0.0,0.0,0.0,28.0,20,54.0
1000.0,0.0,0.0,0.0,0.0,0.0,8.0,110.0,290.0,0.0,0.5,1.0,15.0,140.0,28.0,20,45.0
1000.0,0.0,0.0,0.0,0.0,0.0,8.0,110.0,290.0,0.0,1.0,1.0,15.0,140.0,28.0,20,53.0
1000.0,0.0,0.0,0.0,0.0,0.0,8.0,110.0,290.0,0.0,1.5,1.0,15.0,140.0,28.0,20,51.0
800.0,200.0,0.0,0.0,0.0,0.0,8.0,110.0,290.0,0.0,0.0,0.0,0.0,0.0,28.0,20,51.0
800.0,200.0,0.0,0.0,0.0,0.0,8.0,110.0,290.0,0.0,0.5,1.0,15.0,140.0,28.0,20,31.0
800.0,200.0,0.0,0.0,0.0,0.0,8.0,110.0,290.0,0.0,1.0,1.0,15.0,140.0,28.0,20,39.0
800.0,200.0,0.0,0.0,0.0,0.0,8.0,110.0,290.0,0.0,1.5,1.0,15.0,140.0,28.0,20,42.0
800.0,200.0,0.0,0.0,0.0,0.0,8.0,110.0,290.0,0.0,2.0,1.0,15.0,140.0,28.0,20,49.0
800.0,200.0,0.0,0.0,0.0,0.0,8.0,110.0,290.0,0.0,0.0,0.0,0.0,0.0,28.0,20,51.0
800.0,200.0,0.0,0.0,0.0,0.0,8.0,110.0,290.0,0.0,0.5,0.12,10.0,200.0,28.0,20,34.0
800.0,200.0,0.0,0.0,0.0,0.0,8.0,110.0,290.0,0.0,1.0,0.12,10.0,200.0,28.0,20,41.0
800.0,200.0,0.0,0.0,0.0,0.0,8.0,110.0,290.0,0.0,1.5,0.12,10.0,200.0,28.0,20,43.0
800.0,200.0,0.0,0.0,0.0,0.0,8.0,110.0,290.0,0.0,2.0,0.12,10.0,200.0,28.0,20,45.0
0.0,276.0,0.0,310.0,1140.5,0.0,12.0,158.0,316.0,0.0,0.0,0.0,0.0,0.0,28.0,20,58.5
0.0,276.0,0.0,310.0,1140.5,0.0,12.0,158.0,316.0,0.0,0.5,0.04,12.0,15.0,28.0,20,59.5
0.0,276.0,0.0,310.0,1140.5,0.0,12.0,158.0,316.0,0.0,0.75,0.04,12.0,15.0,28.0,20,60.3
0.0,276.0,0.0,310.0,1140.5,0.0,12.0,158.0,316.0,0.0,1.0,0.04,12.0,15.0,28.0,20,59.7
0.0,276.0,0.0,310.0,1140.5,0.0,12.0,158.0,316.0,0.0,0.5,0.02,12.0,88.0,28.0,20,59.0
0.0,276.0,0.0,310.0,1140.5,0.0,12.0,158.0,316.0,0.0,0.75,0.02,12.0,88.0,28.0,20,61.0
0.0,276.0,0.0,310.0,1140.5,0.0,12.0,158.0,316.0,0.0,1.0,0.02,12.0,88.0,28.0,20,61.5
184.1,0.0,0.0,429.5,613.6,0.0,14.0,71.0,445.4,106.2,0.0,0.0,0.0,0.0,28.0,20,42.0
184.1,0.0,0.0,429.5,613.6,0.0,14.0,71.0,445.4,106.2,0.2,0.04,12.0,15.0,28.0,20,51.0
184.1,0.0,0.0,429.5,613.6,0.0,14.0,71.0,445.4,106.2,0.4,0.04,12.0,15.0,28.0,20,55.0
184.1,0.0,0.0,429.5,613.6,0.0,14.0,71.0,445.4,106.2,0.6,0.04,12.0,15.0,28.0,20,59.0
184.1,0.0,0.0,429.5,613.6,0.0,14.0,71.0,445.4,106.2,0.8,0.04,12.0,15.0,28.0,20,61.0
184.1,0.0,0.0,429.5,613.6,0.0,14.0,71.0,445.4,106.2,1.0,0.04,12.0,15.0,28.0,20,50.0
184.1,0.0,0.0,429.5,613.6,0.0,14.0,71.0,445.4,106.2,1.2,0.04,12.0,15.0,28.0,20,46.0
0.0,0.0,0.0,350.0,840.0,840.0,14.0,140.0,210.0,0.0,0.0,0.0,0.0,0.0,28.0,20,32.7
0.0,0.0,0.0,350.0,840.0,840.0,14.0,140.0,210.0,20.0,0.0,0.0,0.0,0.0,28.0,20,31.1
0.0,0.0,0.0,350.0,840.0,840.0,14.0,140.0,210.0,40.0,0.0,0.0,0.0,0.0,28.0,20,25.6
0.0,0.0,0.0,350.0,840.0,840.0,14.0,140.0,210.0,60.0,0.0,0.0,0.0,0.0,28.0,20,18.2
0.0,0.0,0.0,350.0,840.0,840.0,14.0,140.0,210.0,80.0,0.0,0.0,0.0,0.0,28.0,20,14.5
0.0,0.0,0.0,350.0,840.0,840.0,14.0,140.0,210.0,0.0,0.0,0.0,0.0,0.0,7.0,20,29.8
0.0,0.0,0.0,350.0,840.0,840.0,14.0,140.0,210.0,20.0,0.0,0.0,0.0,0.0,7.0,20,28.3
0.0,0.0,0.0,350.0,840.0,840.0,14.0,140.0,210.0,40.0,0.0,0.0,0.0,0.0,7.0,20,23.8
0.0,0.0,0.0,350.0,840.0,840.0,14.0,140.0,210.0,60.0,0.0,0.0,0.0,0.0,7.0,20,16.6
0.0,0.0,0.0,350.0,840.0,840.0,14.0,140.0,210.0,80.0,0.0,0.0,0.0,0.0,7.0,20,13.0
0.0,0.0,0.0,350.0,840.0,840.0,10.0,140.0,210.0,40.0,0.0,0.0,0.0,0.0,7.0,20,16.1
0.0,0.0,0.0,350.0,840.0,840.0,12.0,140.0,210.0,40.0,0.0,0.0,0.0,0.0,7.0,20,20.2
0.0,0.0,0.0,350.0,840.0,840.0,16.0,140.0,210.0,40.0,0.0,0.0,0.0,0.0,7.0,20,24.9
0.0,0.0,0.0,350.0,840.0,840.0,10.0,140.0,210.0,40.0,0.0,0.0,0.0,0.0,28.0,20,19.8
0.0,0.0,0.0,350.0,840.0,840.0,12.0,140.0,210.0,40.0,0.0,0.0,0.0,0.0,28.0,20,23.1
0.0,0.0,0.0,350.0,840.0,840.0,16.0,140.0,210.0,40.0,0.0,0.0,0.0,0.0,28.0,20,26.2
0.0,0.0,0.0,350.0,840.0,840.0,14.0,126.0,189.0,40.0,0.0,0.0,0.0,0.0,28.0,20,31.0
0.0,0.0,0.0,350.0,840.0,840.0,14.0,154.0,231.0,40.0,0.0,0.0,0.0,0.0,28.0,20,20.2
0.0,0.0,0.0,350.0,840.0,840.0,14.0,126.0,189.0,40.0,0.0,0.0,0.0,0.0,7.0,20,28.9
0.0,0.0,0.0,350.0,840.0,840.0,14.0,154.0,231.0,40.0,0.0,0.0,0.0,0.0,7.0,20,16.9
0.0,0.0,0.0,350.0,840.0,840.0,14.0,175.0,175.0,40.0,0.0,0.0,0.0,0.0,28.0,20,16.9
0.0,0.0,0.0,350.0,840.0,840.0,14.0,117.0,233.0,40.0,0.0,0.0,0.0,0.0,28.0,20,15.6
0.0,0.0,0.0,350.0,840.0,840.0,14.0,100.0,250.0,40.0,0.0,0.0,0.0,0.0,28.0,20,15.2
0.0,0.0,0.0,350.0,840.0,840.0,14.0,87.5,262.5,40.0,0.0,0.0,0.0,0.0,28.0,20,13.5
0.0,0.0,0.0,350.0,840.0,840.0,14.0,175.0,175.0,40.0,0.0,0.0,0.0,0.0,7.0,20,15.0
0.0,0.0,0.0,350.0,840.0,840.0,14.0,117.0,233.0,40.0,0.0,0.0,0.0,0.0,7.0,20,15.6
0.0,0.0,0.0,350.0,840.0,840.0,14.0,100.0,250.0,40.0,0.0,0.0,0.0,0.0,7.0,20,15.2
0.0,0.0,0.0,350.0,840.0,840.0,14.0,87.5,262.5,40.0,0.0,0.0,0.0,0.0,7.0,20,13.5
0.0,0.0,0.0,350.0,840.0,840.0,14.0,140.0,210.0,40.0,0.15,0.032,6.0,3.5,7.0,20,22.5
0.0,0.0,0.0,350.0,840.0,840.0,14.0,140.0,210.0,40.0,0.2,0.032,6.0,3.5,7.0,20,23.7
0.0,0.0,0.0,350.0,840.0,840.0,14.0,140.0,210.0,40.0,0.25,0.032,6.0,3.5,7.0,20,22.9
0.0,0.0,0.0,350.0,840.0,840.0,14.0,140.0,210.0,40.0,0.15,0.032,6.0,3.5,28.0,20,24.9
0.0,0.0,0.0,350.0,840.0,840.0,14.0,140.0,210.0,40.0,0.2,0.032,6.0,3.5,28.0,20,26.0
0.0,0.0,0.0,350.0,840.0,840.0,14.0,140.0,210.0,40.0,0.25,0.032,6.0,3.5,28.0,20,25.3
205.0,205.0,0.0,0.0,554.0,776.0,14.0,41.0,102.0,0.0,0.0,0.0,0.0,0.0,7.0,20,25.9
205.0,205.0,0.0,0.0,554.0,776.0,14.0,41.0,102.0,0.0,0.0,0.0,0.0,0.0,56.0,20,36.2
205.0,205.0,0.0,0.0,554.0,776.0,14.0,41.0,102.0,0.0,0.0,0.0,0.0,0.0,91.0,20,37.9
205.0,205.0,0.0,0.0,554.0,776.0,14.0,41.0,102.0,0.0,0.0,0.0,0.0,0.0,28.0,20,37.9
163.0,652.0,90.0,0.0,905.0,0.0,14.0,45.0,314.0,87.0,2.0,0.12,13.0,28.0,28.0,20,104.0
145.0,580.0,180.0,0.0,905.0,0.0,14.0,45.0,314.0,87.0,2.0,0.12,13.0,28.0,28.0,20,136.0
127.0,508.0,270.0,0.0,905.0,0.0,14.0,45.0,314.0,87.0,2.0,0.12,13.0,28.0,28.0,20,152.0
360.0,90.0,0.0,0.0,672.0,1008.0,12.0,67.5,202.5,45.0,0.0,0.0,0.0,0.0,28.0,20,36.13
338.82,84.71,0.0,0.0,672.0,1008.0,12.0,74.12,222.35,42.35,0.0,0.0,0.0,0.0,28.0,20,32.31
320.0,80.0,0.0,0.0,672.0,1008.0,12.0,80.0,240.0,40.0,0.0,0.0,0.0,0.0,28.0,20,26.04
360.0,90.0,0.0,0.0,672.0,1008.0,12.0,67.5,202.5,45.0,0.5,0.5,35.0,205.0,28.0,20,40.47
338.82,84.71,0.0,0.0,672.0,1008.0,12.0,74.12,222.35,42.35,0.5,0.5,35.0,205.0,28.0,20,35.49
320.0,80.0,0.0,0.0,672.0,1008.0,12.0,80.0,240.0,40.0,0.5,0.5,35.0,205.0,28.0,20,31.18
360.0,90.0,0.0,0.0,672.0,1008.0,12.0,67.5,202.5,45.0,1.0,0.5,35.0,205.0,28.0,20,39.57
338.82,84.71,0.0,0.0,672.0,1008.0,12.0,74.12,222.35,42.35,1.0,0.5,35.0,205.0,28.0,20,36.63
320.0,80.0,0.0,0.0,672.0,1008.0,12.0,80.0,240.0,40.0,1.0,0.5,35.0,205.0,28.0,20,33.16
113.0,315.0,23.8,23.8,776.0,1326.0,14.0,22.6,121.0,161.0,1.0,0.2,13.0,208.0,28.0,20,41.2
113.0,315.0,23.8,23.8,776.0,1326.0,14.0,22.6,121.0,161.0,0.0,0.0,0.0,0.0,28.0,20,39.75
113.0,315.0,23.8,23.8,776.0,1326.0,14.0,22.6,121.0,161.0,0.5,0.2,13.0,208.0,28.0,20,40.45
113.0,315.0,23.8,23.8,776.0,1326.0,14.0,22.6,121.0,161.0,1.5,0.2,13.0,208.0,28.0,20,41.52
180.0,0.0,0.0,435.0,625.0,0.0,12.0,110.0,452.0,110.0,0.0,0.0,0.0,0.0,28.0,20,37.8
180.0,0.0,0.0,435.0,625.0,0.0,12.0,110.0,452.0,110.0,0.25,0.22,12.0,115.0,28.0,20,44.0
180.0,0.0,0.0,435.0,625.0,0.0,12.0,110.0,452.0,110.0,0.5,0.22,12.0,115.0,28.0,20,47.0
180.0,0.0,0.0,435.0,625.0,0.0,12.0,110.0,452.0,110.0,0.75,0.22,12.0,115.0,28.0,20,50.0
180.0,0.0,0.0,435.0,625.0,0.0,12.0,110.0,452.0,110.0,1.0,0.22,12.0,115.0,28.0,20,52.0
180.0,0.0,0.0,435.0,625.0,0.0,12.0,110.0,452.0,110.0,1.25,0.22,12.0,115.0,28.0,20,46.0
180.0,0.0,0.0,435.0,625.0,0.0,12.0,110.0,452.0,110.0,1.5,0.22,12.0,115.0,28.0,20,40.0
385.0,165.0,0.0,0.0,1447.0,0.0,14.0,24.3,168.2,121.2,0.2,0.007,6.0,228.0,28.0,20,31.8
385.0,165.0,0.0,0.0,1447.0,0.0,14.0,24.3,168.2,121.2,0.4,0.007,6.0,228.0,28.0,20,33.1
385.0,165.0,0.0,0.0,1447.0,0.0,14.0,24.3,168.2,121.2,0.6,0.007,6.0,228.0,28.0,20,35.7
385.0,165.0,0.0,0.0,1447.0,0.0,14.0,24.3,168.2,121.2,0.8,0.007,6.0,228.0,28.0,20,34.3
385.0,165.0,0.0,0.0,1447.0,0.0,14.0,24.3,168.2,121.2,1.0,0.007,6.0,228.0,28.0,20,32.2
385.0,165.0,0.0,0.0,1447.0,0.0,14.0,24.3,168.2,121.2,0.2,0.007,12.0,228.0,28.0,20,30.8
385.0,165.0,0.0,0.0,1447.0,0.0,14.0,24.3,168.2,121.2,0.4,0.007,12.0,228.0,28.0,20,32.4
385.0,165.0,0.0,0.0,1447.0,0.0,14.0,24.3,168.2,121.2,0.6,0.007,12.0,228.0,28.0,20,35.0
385.0,165.0,0.0,0.0,1447.0,0.0,14.0,24.3,168.2,121.2,0.8,0.007,12.0,228.0,28.0,20,33.2
385.0,165.0,0.0,0.0,1447.0,0.0,14.0,24.3,168.2,121.2,1.0,0.007,12.0,228.0,28.0,20,31.8
385.0,165.0,0.0,0.0,1447.0,0.0,14.0,24.3,168.2,121.2,0.2,0.007,6.0,228.0,7.0,20,22.7
385.0,165.0,0.0,0.0,1447.0,0.0,14.0,24.3,168.2,121.2,0.4,0.007,6.0,228.0,7.0,20,25.0
385.0,165.0,0.0,0.0,1447.0,0.0,14.0,24.3,168.2,121.2,0.6,0.007,6.0,228.0,7.0,20,26.0
385.0,165.0,0.0,0.0,1447.0,0.0,14.0,24.3,168.2,121.2,0.8,0.007,6.0,228.0,7.0,20,25.4
385.0,165.0,0.0,0.0,1447.0,0.0,14.0,24.3,168.2,121.2,1.0,0.007,6.0,228.0,7.0,20,23.8
385.0,165.0,0.0,0.0,1447.0,0.0,14.0,24.3,168.2,121.2,0.2,0.007,12.0,228.0,7.0,20,22.8
385.0,165.0,0.0,0.0,1447.0,0.0,14.0,24.3,168.2,121.2,0.4,0.007,12.0,228.0,7.0,20,24.2
385.0,165.0,0.0,0.0,1447.0,0.0,14.0,24.3,168.2,121.2,0.6,0.007,12.0,228.0,7.0,20,25.1
385.0,165.0,0.0,0.0,1447.0,0.0,14.0,24.3,168.2,121.2,0.8,0.007,12.0,228.0,7.0,20,24.1
385.0,165.0,0.0,0.0,1447.0,0.0,14.0,24.3,168.2,121.2,1.0,0.007,12.0,228.0,7.0,20,22.6
385.0,165.0,0.0,0.0,1447.0,0.0,14.0,24.3,168.2,121.2,0.2,0.007,6.0,228.0,3.0,20,15.0
385.0,165.0,0.0,0.0,1447.0,0.0,14.0,24.3,168.2,121.2,0.4,0.007,6.0,228.0,3.0,20,16.2
385.0,165.0,0.0,0.0,1447.0,0.0,14.0,24.3,168.2,121.2,0.6,0.007,6.0,228.0,3.0,20,17.0
385.0,165.0,0.0,0.0,1447.0,0.0,14.0,24.3,168.2,121.2,0.8,0.007,6.0,228.0,3.0,20,16.8
385.0,165.0,0.0,0.0,1447.0,0.0,14.0,24.3,168.2,121.2,1.0,0.007,6.0,228.0,3.0,20,16.4
385.0,165.0,0.0,0.0,1447.0,0.0,14.0,24.3,168.2,121.2,0.2,0.007,12.0,228.0,3.0,20,15.0
385.0,165.0,0.0,0.0,1447.0,0.0,14.0,24.3,168.2,121.2,0.4,0.007,12.0,228.0,3.0,20,15.8
385.0,165.0,0.0,0.0,1447.0,0.0,14.0,24.3,168.2,121.2,0.6,0.007,12.0,228.0,3.0,20,16.2
385.0,165.0,0.0,0.0,1447.0,0.0,14.0,24.3,168.2,121.2,0.8,0.007,12.0,228.0,3.0,20,15.9
385.0,165.0,0.0,0.0,1447.0,0.0,14.0,24.3,168.2,121.2,1.0,0.007,12.0,228.0,3.0,20,15.0
75.0,225.0,0.0,0.0,725.0,1210.0,14.0,66.0,99.0,75.0,0.0,0.0,0.0,0.0,28.0,20,33.3
75.0,225.0,0.0,0.0,725.0,1210.0,14.0,66.0,99.0,75.0,0.5,0.7,24.0,80.0,28.0,20,36.9
75.0,225.0,0.0,0.0,725.0,1210.0,14.0,66.0,99.0,75.0,1.0,0.7,24.0,80.0,28.0,20,37.5
75.0,225.0,0.0,0.0,725.0,1210.0,14.0,66.0,99.0,75.0,1.5,0.7,24.0,80.0,28.0,20,39.9
75.0,225.0,0.0,0.0,725.0,1210.0,14.0,66.0,99.0,75.0,0.5,0.7,43.0,80.0,28.0,20,37.4
75.0,225.0,0.0,0.0,725.0,1210.0,14.0,66.0,99.0,75.0,1.0,0.7,43.0,80.0,28.0,20,38.3
75.0,225.0,0.0,0.0,725.0,1210.0,14.0,66.0,99.0,75.0,1.5,0.7,43.0,80.0,28.0,20,40.7
1199.0,0.0,0.0,0.0,0.0,0.0,14.0,221.0,331.0,0.0,0.7,0.173,5.0,1.0,28.0,20,25.0
1199.0,0.0,0.0,0.0,0.0,0.0,14.0,221.0,331.0,0.0,1.4,0.173,5.0,1.0,28.0,20,34.0
1199.0,0.0,0.0,0.0,0.0,0.0,14.0,221.0,331.0,0.0,2.0,0.173,5.0,1.0,28.0,20,27.5
1199.0,0.0,0.0,0.0,0.0,0.0,14.0,221.0,331.0,0.0,0.7,0.173,10.0,1.0,28.0,20,26.5
1199.0,0.0,0.0,0.0,0.0,0.0,14.0,221.0,331.0,0.0,1.4,0.173,10.0,1.0,28.0,20,33.0
1199.0,0.0,0.0,0.0,0.0,0.0,14.0,221.0,331.0,0.0,2.0,0.173,10.0,1.0,28.0,20,23.5
1199.0,0.0,0.0,0.0,0.0,0.0,14.0,221.0,331.0,0.0,0.7,0.173,20.0,1.0,28.0,20,27.8
1199.0,0.0,0.0,0.0,0.0,0.0,14.0,221.0,331.0,0.0,1.4,0.173,20.0,1.0,28.0,20,24.0
1199.0,0.0,0.0,0.0,0.0,0.0,14.0,221.0,331.0,0.0,2.0,0.173,20.0,1.0,28.0,20,23.0
550.0,0.0,0.0,0.0,437.87,937.4,8.0,95.86,239.64,0.0,0.0,0.0,0.0,0.0,28.0,20,13.38
550.0,0.0,0.0,0.0,437.87,937.4,10.0,95.86,239.64,0.0,0.0,0.0,0.0,0.0,28.0,20,15.43
550.0,0.0,0.0,0.0,437.87,937.4,12.0,95.86,239.64,0.0,0.0,0.0,0.0,0.0,28.0,20,16.2
550.0,0.0,0.0,0.0,437.87,937.4,13.0,95.86,239.64,0.0,0.0,0.0,0.0,0.0,28.0,20,17.46
550.0,0.0,0.0,0.0,437.87,937.4,14.0,95.86,239.64,0.0,0.0,0.0,0.0,0.0,28.0,20,17.1
550.0,0.0,0.0,0.0,437.87,937.4,16.0,95.86,239.64,0.0,0.0,0.0,0.0,0.0,28.0,20,16.26
550.0,0.0,0.0,0.0,437.87,937.4,18.0,95.86,239.64,0.0,0.0,0.0,0.0,0.0,28.0,20,13.8
440.0,110.0,0.0,0.0,446.91,957.69,13.0,95.86,239.64,0.0,0.0,0.0,0.0,0.0,28.0,20,21.5
330.0,220.0,0.0,0.0,455.59,776.26,13.0,95.86,239.64,0.0,0.0,0.0,0.0,0.0,28.0,20,25.6
220.0,330.0,0.0,0.0,464.27,994.87,13.0,95.86,239.64,0.0,0.0,0.0,0.0,0.0,28.0,20,34.4
110.0,440.0,0.0,0.0,472.95,1013.47,13.0,95.86,239.64,0.0,0.0,0.0,0.0,0.0,28.0,20,38.2
0.0,550.0,0.0,0.0,481.21,1030.2,13.0,95.86,239.64,0.0,0.0,0.0,0.0,0.0,28.0,20,43.6
440.0,110.0,0.0,0.0,446.91,957.69,13.0,95.86,239.64,0.0,0.25,0.1,6.0,72.0,28.0,20,44.6
440.0,110.0,0.0,0.0,446.91,957.69,13.0,95.86,239.64,0.0,0.5,0.1,6.0,72.0,28.0,20,45.7
