Repository: 2740267974/ml-prediction-geopolymer-concrete

# Geopolymer Concrete ML Pipeline

**Machine Learning • Deep Learning • Generative Data Augmentation • SHAP Interpretability**

A research-oriented machine learning pipeline for predicting the compressive
strength of fiber-reinforced geopolymer concrete from mix-design, fiber, and
curing parameters.

This repository contains the computational workflow developed for my
first-author research project, including regression modeling, neural networks,
GAN-based tabular data augmentation, and SHAP-based model interpretation.

File: data/origin_data.csv (part 2 of 5)
FA1,GGBS,SF,MK,FA2,CA,Molarity,NaOH,Na2SiO3,Water,F_V (vol%),F_D,F_L,F_M,days,Tem,Com
440.0,110.0,0.0,0.0,446.91,957.69,13.0,95.86,239.64,0.0,0.75,0.1,6.0,72.0,28.0,20,47.8
440.0,110.0,0.0,0.0,446.91,957.69,13.0,95.86,239.64,0.0,1.0,0.1,6.0,72.0,28.0,20,50.85
440.0,110.0,0.0,0.0,446.91,957.69,13.0,95.86,239.64,0.0,1.25,0.1,6.0,72.0,28.0,20,48.2
0.0,550.0,0.0,0.0,481.21,1030.2,13.0,95.86,239.64,0.0,0.25,0.1,6.0,72.0,28.0,20,47.1
0.0,550.0,0.0,0.0,481.21,1030.2,13.0,95.86,239.64,0.0,0.5,0.1,6.0,72.0,28.0,20,48.2
0.0,550.0,0.0,0.0,481.21,1030.2,13.0,95.86,239.64,0.0,0.75,0.1,6.0,72.0,28.0,20,50.5
0.0,550.0,0.0,0.0,481.21,1030.2,13.0,95.86,239.64,0.0,1.0,0.1,6.0,72.0,28.0,20,53.9
0.0,550.0,0.0,0.0,481.21,1030.2,13.0,95.86,239.64,0.0,1.25,0.1,6.0,72.0,28.0,20,50.9
550.0,0.0,0.0,0.0,437.87,937.4,8.0,95.86,239.64,0.0,0.0,0.0,0.0,0.0,7.0,20,5.64
550.0,0.0,0.0,0.0,437.87,937.4,10.0,95.86,239.64,0.0,0.0,0.0,0.0,0.0,7.0,20,8.01
550.0,0.0,0.0,0.0,437.87,937.4,12.0,95.86,239.64,0.0,0.0,0.0,0.0,0.0,7.0,20,9.2
550.0,0.0,0.0,0.0,437.87,937.4,13.0,95.86,239.64,0.0,0.0,0.0,0.0,0.0,7.0,20,10.78
550.0,0.0,0.0,0.0,437.87,937.4,14.0,95.86,239.64,0.0,0.0,0.0,0.0,0.0,7.0,20,10.5
550.0,0.0,0.0,0.0,437.87,937.4,16.0,95.86,239.64,0.0,0.0,0.0,0.0,0.0,7.0,20,9.82
550.0,0.0,0.0,0.0,437.87,937.4,18.0,95.86,239.64,0.0,0.0,0.0,0.0,0.0,7.0,20,9.56
440.0,110.0,0.0,0.0,446.91,957.69,13.0,95.86,239.64,0.0,0.0,0.0,0.0,0.0,7.0,20,14.65
330.0,220.0,0.0,0.0,455.59,776.26,13.0,95.86,239.64,0.0,0.0,0.0,0.0,0.0,7.0,20,18.36
220.0,330.0,0.0,0.0,464.27,994.87,13.0,95.86,239.64,0.0,0.0,0.0,0.0,0.0,7.0,20,27.64
110.0,440.0,0.0,0.0,472.95,1013.47,13.0,95.86,239.64,0.0,0.0,0.0,0.0,0.0,7.0,20,32.84
0.0,550.0,0.0,0.0,481.21,1030.2,13.0,95.86,239.64,0.0,0.0,0.0,0.0,0.0,7.0,20,39.2
440.0,110.0,0.0,0.0,446.91,957.69,13.0,95.86,239.64,0.0,0.25,0.1,6.0,72.0,7.0,20,40.1
440.0,110.0,0.0,0.0,446.91,957.69,13.0,95.86,239.64,0.0,0.5,0.1,6.0,72.0,7.0,20,41.2
440.0,110.0,0.0,0.0,446.91,957.69,13.0,95.86,239.64,0.0,0.75,0.1,6.0,72.0,7.0,20,42.5
440.0,110.0,0.0,0.0,446.91,957.69,13.0,95.86,239.64,0.0,1.0,0.1,6.0,72.0,7.0,20,45.75
440.0,110.0,0.0,0.0,446.91,957.69,13.0,95.86,239.64,0.0,1.25,0.1,6.0,72.0,7.0,20,43.4
0.0,550.0,0.0,0.0,481.21,1030.2,13.0,95.86,239.64,0.0,0.25,0.1,6.0,72.0,7.0,20,41.9
0.0,550.0,0.0,0.0,481.21,1030.2,13.0,95.86,239.64,0.0,0.5,0.1,6.0,72.0,7.0,20,43.1
0.0,550.0,0.0,0.0,481.21,1030.2,13.0,95.86,239.64,0.0,0.75,0.1,6.0,72.0,7.0,20,44.4
0.0,550.0,0.0,0.0,481.21,1030.2,13.0,95.86,239.64,0.0,1.0,0.1,6.0,72.0,7.0,20,48.0
0.0,550.0,0.0,0.0,481.21,1030.2,13.0,95.86,239.64,0.0,1.25,0.1,6.0,72.0,7.0,20,45.4
488.0,139.0,0.0,0.0,1045.0,0.0,10.0,136.0,182.0,80.0,0.5,0.16,18.0,210.0,28.0,20,50.0
488.0,139.0,0.0,0.0,1045.0,0.0,10.0,136.0,182.0,80.0,1.0,0.16,18.0,210.0,28.0,20,52.0
488.0,139.0,0.0,0.0,1045.0,0.0,10.0,136.0,182.0,80.0,1.5,0.16,18.0,210.0,28.0,20,53.0
488.0,139.0,0.0,0.0,1045.0,0.0,10.0,136.0,182.0,80.0,0.5,40.0,6.0,3.0,28.0,20,50.5
488.0,139.0,0.0,0.0,1045.0,0.0,10.0,136.0,182.0,80.0,1.0,40.0,6.0,3.0,28.0,20,45.0
488.0,139.0,0.0,0.0,1045.0,0.0,10.0,136.0,182.0,80.0,1.5,40.0,6.0,3.0,28.0,20,40.0
488.0,139.0,0.0,0.0,1045.0,0.0,10.0,136.0,182.0,80.0,0.5,0.16,18.0,210.0,7.0,20,38.0
488.0,139.0,0.0,0.0,1045.0,0.0,10.0,136.0,182.0,80.0,1.0,0.16,18.0,210.0,7.0,20,40.0
488.0,139.0,0.0,0.0,1045.0,0.0,10.0,136.0,182.0,80.0,1.5,0.16,18.0,210.0,7.0,20,42.0
488.0,139.0,0.0,0.0,1045.0,0.0,10.0,136.0,182.0,80.0,0.5,40.0,6.0,3.0,7.0,20,40.0
488.0,139.0,0.0,0.0,1045.0,0.0,10.0,136.0,182.0,80.0,1.0,40.0,6.0,3.0,7.0,20,39.0
488.0,139.0,0.0,0.0,1045.0,0.0,10.0,136.0,182.0,80.0,1.5,40.0,6.0,3.0,7.0,20,38.0
488.0,139.0,0.0,0.0,1045.0,0.0,10.0,136.0,182.0,80.0,0.5,0.16,18.0,210.0,1.0,20,15.0
488.0,139.0,0.0,0.0,1045.0,0.0,10.0,136.0,182.0,80.0,1.0,0.16,18.0,210.0,1.0,20,17.0
488.0,139.0,0.0,0.0,1045.0,0.0,10.0,136.0,182.0,80.0,1.5,0.16,18.0,210.0,1.0,20,20.0
488.0,139.0,0.0,0.0,1045.0,0.0,10.0,136.0,182.0,80.0,0.5,40.0,6.0,3.0,1.0,20,18.0
488.0,139.0,0.0,0.0,1045.0,0.0,10.0,136.0,182.0,80.0,1.0,40.0,6.0,3.0,1.0,20,9.0
488.0,139.0,0.0,0.0,1045.0,0.0,10.0,136.0,182.0,80.0,1.5,40.0,6.0,3.0,1.0,20,8.0
495.0,0.0,0.0,0.0,756.0,898.0,12.0,75.0,150.0,0.0,0.0,0.0,0.0,0.0,28.0,20,22.37
396.0,128.7,0.0,0.0,756.0,898.0,12.0,75.0,150.0,0.0,1.0,0.02,12.0,115.0,28.0,20,39.57
396.0,98.5,0.0,0.0,756.0,898.0,12.0,75.0,150.0,0.0,1.0,0.02,12.0,115.0,28.0,20,32.39
396.0,65.8,0.0,0.0,756.0,898.0,12.0,75.0,150.0,0.0,1.0,0.02,12.0,115.0,28.0,20,37.77
396.0,32.7,0.0,0.0,756.0,898.0,12.0,75.0,150.0,0.0,1.0,0.02,12.0,115.0,28.0,20,30.07
396.0,0.0,0.0,0.0,756.0,898.0,12.0,75.0,150.0,0.0,1.0,0.02,12.0,115.0,28.0,20,28.12
495.0,0.0,0.0,0.0,756.0,898.0,12.0,75.0,150.0,0.0,0.0,0.0,0.0,0.0,28.0,20,22.37
396.0,128.7,0.0,0.0,756.0,898.0,12.0,75.0,150.0,0.0,1.0,0.02,12.0,115.0,28.0,20,39.57
396.0,98.5,0.0,0.0,756.0,898.0,12.0,75.0,150.0,0.0,1.0,0.02,12.0,115.0,28.0,20,32.39
396.0,65.8,0.0,0.0,756.0,898.0,12.0,75.0,150.0,0.0,1.0,0.02,12.0,115.0,28.0,20,37.77
396.0,32.7,0.0,0.0,756.0,898.0,12.0,75.0,150.0,0.0,1.0,0.02,12.0,115.0,28.0,20,30.07
396.0,0.0,0.0,0.0,756.0,898.0,12.0,75.0,150.0,0.0,1.0,0.02,12.0,115.0,28.0,20,28.12
495.0,0.0,0.0,0.0,756.0,898.0,12.0,75.0,150.0,0.0,0.0,0.0,0.0,0.0,28.0,20,22.37
396.0,128.7,0.0,0.0,756.0,898.0,12.0,75.0,150.0,0.0,1.0,0.02,12.0,115.0,28.0,20,39.57
396.0,98.5,0.0,0.0,756.0,898.0,12.0,75.0,150.0,0.0,1.0,0.02,12.0,115.0,28.0,20,32.39
396.0,65.8,0.0,0.0,756.0,898.0,12.0,75.0,150.0,0.0,1.0,0.02,12.0,115.0,28.0,20,37.77
396.0,32.7,0.0,0.0,756.0,898.0,12.0,75.0,150.0,0.0,1.0,0.02,12.0,115.0,28.0,20,30.07
396.0,0.0,0.0,0.0,756.0,898.0,12.0,75.0,150.0,0.0,1.0,0.02,12.0,115.0,28.0,20,28.12
0.0,950.0,0.0,0.0,1140.0,0.0,12.0,114.0,171.0,0.0,0.0,0.0,0.0,0.0,7.0,20,53.4
0.0,950.0,0.0,0.0,1140.0,0.0,12.0,114.0,171.0,0.0,1.0,0.2,13.0,203.0,7.0,20,56.8
0.0,950.0,0.0,0.0,1140.0,0.0,12.0,114.0,171.0,0.0,2.0,0.2,13.0,203.0,7.0,20,62.5
0.0,950.0,0.0,0.0,1140.0,0.0,12.0,114.0,171.0,0.0,0.0,0.0,0.0,0.0,7.0,20,59.4
0.0,950.0,0.0,0.0,1140.0,0.0,12.0,114.0,171.0,0.0,1.0,0.2,13.0,203.0,7.0,20,62.3
0.0,950.0,0.0,0.0,1140.0,0.0,12.0,114.0,171.0,0.0,2.0,0.2,13.0,203.0,7.0,20,72.5
0.0,950.0,0.0,0.0,1140.0,0.0,12.0,114.0,171.0,0.0,0.0,0.0,0.0,0.0,7.0,20,71.2
0.0,950.0,0.0,0.0,1140.0,0.0,12.0,114.0,171.0,0.0,1.0,0.2,13.0,203.0,7.0,20,75.0
0.0,950.0,0.0,0.0,1140.0,0.0,12.0,114.0,171.0,0.0,2.0,0.2,13.0,203.0,7.0,20,81.1
0.0,807.5,0.0,142.5,1140.0,0.0,12.0,114.0,171.0,0.0,0.0,0.0,0.0,0.0,7.0,20,53.2
0.0,807.5,0.0,142.5,1140.0,0.0,12.0,114.0,171.0,0.0,1.0,0.2,13.0,203.0,7.0,20,57.6
0.0,807.5,0.0,142.5,1140.0,0.0,12.0,114.0,171.0,0.0,2.0,0.2,13.0,203.0,7.0,20,65.4
0.0,807.5,0.0,142.5,1140.0,0.0,12.0,114.0,171.0,0.0,0.0,0.0,0.0,0.0,7.0,20,72.3
0.0,807.5,0.0,142.5,1140.0,0.0,12.0,114.0,171.0,0.0,1.0,0.2,13.0,203.0,7.0,20,74.3
0.0,807.5,0.0,142.5,1140.0,0.0,12.0,114.0,171.0,0.0,2.0,0.2,13.0,203.0,7.0,20,77.6
0.0,807.5,0.0,142.5,1140.0,0.0,12.0,114.0,171.0,0.0,0.0,0.0,0.0,0.0,7.0,20,75.0
0.0,807.5,0.0,142.5,1140.0,0.0,12.0,114.0,171.0,0.0,1.0,0.2,13.0,203.0,7.0,20,81.5
0.0,807.5,0.0,142.5,1140.0,0.0,12.0,114.0,171.0,0.0,2.0,0.2,13.0,203.0,7.0,20,96.5
0.0,665.0,0.0,285.0,1140.0,0.0,12.0,114.0,171.0,0.0,0.0,0.0,0.0,0.0,7.0,20,73.4
0.0,665.0,0.0,285.0,1140.0,0.0,12.0,114.0,171.0,0.0,1.0,0.2,13.0,203.0,7.0,20,74.9
0.0,665.0,0.0,285.0,1140.0,0.0,12.0,114.0,171.0,0.0,2.0,0.2,13.0,203.0,7.0,20,76.8
0.0,665.0,0.0,285.0,1140.0,0.0,12.0,114.0,171.0,0.0,0.0,0.0,0.0,0.0,7.0,20,74.5
0.0,665.0,0.0,285.0,1140.0,0.0,12.0,114.0,171.0,0.0,1.0,0.2,13.0,203.0,7.0,20,83.6
0.0,665.0,0.0,285.0,1140.0,0.0,12.0,114.0,171.0,0.0,2.0,0.2,13.0,203.0,7.0,20,90.2
0.0,665.0,0.0,285.0,1140.0,0.0,12.0,114.0,171.0,0.0,0.0,0.0,0.0,0.0,7.0,20,82.4
0.0,665.0,0.0,285.0,1140.0,0.0,12.0,114.0,171.0,0.0,1.0,0.2,13.0,203.0,7.0,20,95.7
0.0,665.0,0.0,285.0,1140.0,0.0,12.0,114.0,171.0,0.0,2.0,0.2,13.0,203.0,7.0,20,109.3
0.0,950.0,0.0,0.0,1140.0,0.0,12.0,114.0,171.0,0.0,0.0,0.0,0.0,0.0,28.0,20,75.1
0.0,950.0,0.0,0.0,1140.0,0.0,12.0,114.0,171.0,0.0,1.0,0.2,13.0,203.0,28.0,20,82.3
0.0,950.0,0.0,0.0,1140.0,0.0,12.0,114.0,171.0,0.0,2.0,0.2,13.0,203.0,28.0,20,91.5
0.0,950.0,0.0,0.0,1140.0,0.0,12.0,114.0,171.0,0.0,0.0,0.0,0.0,0.0,28.0,20,80.5
0.0,950.0,0.0,0.0,1140.0,0.0,12.0,114.0,171.0,0.0,1.0,0.2,13.0,203.0,28.0,20,91.1
0.0,950.0,0.0,0.0,1140.0,0.0,12.0,114.0,171.0,0.0,2.0,0.2,13.0,203.0,28.0,20,99.8
0.0,950.0,0.0,0.0,1140.0,0.0,12.0,114.0,171.0,0.0,0.0,0.0,0.0,0.0,28.0,20,96.8
0.0,950.0,0.0,0.0,1140.0,0.0,12.0,114.0,171.0,0.0,1.0,0.2,13.0,203.0,28.0,20,105.6
0.0,950.0,0.0,0.0,1140.0,0.0,12.0,114.0,171.0,0.0,2.0,0.2,13.0,203.0,28.0,20,112.5
0.0,807.5,0.0,142.5,1140.0,0.0,12.0,114.0,171.0,0.0,0.0,0.0,0.0,0.0,28.0,20,85.6
0.0,807.5,0.0,142.5,1140.0,0.0,12.0,114.0,171.0,0.0,1.0,0.2,13.0,203.0,28.0,20,94.3
0.0,807.5,0.0,142.5,1140.0,0.0,12.0,114.0,171.0,0.0,2.0,0.2,13.0,203.0,28.0,20,100.0
0.0,807.5,0.0,142.5,1140.0,0.0,12.0,114.0,171.0,0.0,0.0,0.0,0.0,0.0,28.0,20,93.7
0.0,807.5,0.0,142.5,1140.0,0.0,12.0,114.0,171.0,0.0,1.0,0.2,13.0,203.0,28.0,20,103.5
0.0,807.5,0.0,142.5,1140.0,0.0,12.0,114.0,171.0,0.0,2.0,0.2,13.0,203.0,28.0,20,119.7
0.0,807.5,0.0,142.5,1140.0,0.0,12.0,114.0,171.0,0.0,0.0,0.0,0.0,0.0,28.0,20,106.5
0.0,807.5,0.0,142.5,1140.0,0.0,12.0,114.0,171.0,0.0,1.0,0.2,13.0,203.0,28.0,20,122.7
0.0,807.5,0.0,142.5,1140.0,0.0,12.0,114.0,171.0,0.0,2.0,0.2,13.0,203.0,28.0,20,126.5
0.0,665.0,0.0,285.0,1140.0,0.0,12.0,114.0,171.0,0.0,0.0,0.0,0.0,0.0,28.0,20,105.3
0.0,665.0,0.0,285.0,1140.0,0.0,12.0,114.0,171.0,0.0,1.0,0.2,13.0,203.0,28.0,20,117.4
0.0,665.0,0.0,285.0,1140.0,0.0,12.0,114.0,171.0,0.0,2.0,0.2,13.0,203.0,28.0,20,123.7
0.0,665.0,0.0,285.0,1140.0,0.0,12.0,114.0,171.0,0.0,0.0,0.0,0.0,0.0,28.0,20,107.1
0.0,665.0,0.0,285.0,1140.0,0.0,12.0,114.0,171.0,0.0,1.0,0.2,13.0,203.0,28.0,20,122.8
0.0,665.0,0.0,285.0,1140.0,0.0,12.0,114.0,171.0,0.0,2.0,0.2,13.0,203.0,28.0,20,128.3
0.0,665.0,0.0,285.0,1140.0,0.0,12.0,114.0,171.0,0.0,0.0,0.0,0.0,0.0,28.0,20,124.7
0.0,665.0,0.0,285.0,1140.0,0.0,12.0,114.0,171.0,0.0,1.0,0.2,13.0,203.0,28.0,20,135.5
0.0,665.0,0.0,285.0,1140.0,0.0,12.0,114.0,171.0,0.0,2.0,0.2,13.0,203.0,28.0,20,148.6
0.0,850.23,0.0,283.4,828.5,0.0,8.0,198.38,198.38,0.0,0.0,0.0,0.0,0.0,28.0,20,79.6
0.0,850.23,0.0,283.4,828.5,0.0,12.0,198.38,198.38,0.0,0.0,0.0,0.0,0.0,28.0,20,91.2
0.0,850.23,0.0,283.4,828.5,0.0,16.0,198.38,198.38,0.0,0.0,0.0,0.0,0.0,28.0,20,110.3
0.0,850.23,0.0,283.4,840.5,0.0,8.0,132.25,264.52,0.0,0.0,0.0,0.0,0.0,28.0,20,82.6
0.0,850.23,0.0,283.4,840.5,0.0,12.0,132.25,264.52,0.0,0.0,0.0,0.0,0.0,28.0,20,97.3
0.0,850.23,0.0,283.4,840.5,0.0,16.0,132.25,264.52,0.0,0.0,0.0,0.0,0.0,28.0,20,114.2
0.0,850.23,0.0,283.4,846.65,0.0,8.0,99.19,297.58,0.0,0.0,0.0,0.0,0.0,28.0,20,93.5
0.0,850.23,0.0,283.4,846.65,0.0,12.0,99.19,297.58,0.0,0.0,0.0,0.0,0.0,28.0,20,101.6
0.0,850.23,0.0,283.4,846.65,0.0,16.0,99.19,297.58,0.0,0.0,0.0,0.0,0.0,28.0,20,118.6
0.0,850.23,0.0,283.4,846.65,0.0,16.0,99.19,297.58,0.0,0.75,0.2,13.0,203.0,7.0,20,109.39
0.0,850.23,0.0,283.4,846.65,0.0,16.0,99.19,297.58,0.0,1.25,0.2,13.0,203.0,7.0,20,114.76
0.0,850.23,0.0,283.4,846.65,0.0,16.0,99.19,297.58,0.0,1.75,0.2,13.0,203.0,7.0,20,117.78
0.0,850.23,0.0,283.4,846.65,0.0,16.0,99.19,297.58,0.0,1.0,0.2,13.0,203.0,7.0,20,112.86
0.0,850.23,0.0,283.4,846.65,0.0,16.0,99.19,297.58,0.0,1.5,0.2,13.0,203.0,7.0,20,116.33
0.0,850.23,0.0,283.4,846.65,0.0,16.0,99.19,297.58,0.0,2.0,0.2,13.0,203.0,7.0,20,120.98
0.0,850.23,0.0,283.4,846.65,0.0,16.0,99.19,297.58,0.0,0.75,0.2,13.0,203.0,28.0,20,134.04
0.0,850.23,0.0,283.4,846.65,0.0,16.0,99.19,297.58,0.0,1.25,0.2,13.0,203.0,28.0,20,139.59
0.0,850.23,0.0,283.4,846.65,0.0,16.0,99.19,297.58,0.0,1.75,0.2,13.0,203.0,28.0,20,145.31
0.0,850.23,0.0,283.4,846.65,0.0,16.0,99.19,297.58,0.0,1.0,0.2,13.0,203.0,28.0,20,137.96
0.0,850.23,0.0,283.4,846.65,0.0,16.0,99.19,297.58,0.0,1.5,0.2,13.0,203.0,28.0,20,142.06
0.0,850.23,0.0,283.4,846.65,0.0,16.0,99.19,297.58,0.0,2.0,0.2,13.0,203.0,28.0,20,150.61
0.0,850.23,0.0,283.4,846.65,0.0,16.0,99.19,297.58,0.0,1.0,0.2,13.0,203.0,91.0,20,147.76
0.0,850.23,0.0,283.4,846.65,0.0,16.0,99.19,297.58,0.0,1.25,0.2,13.0,203.0,91.0,20,154.69
0.0,850.23,0.0,283.4,846.65,0.0,16.0,99.19,297.58,0.0,1.75,0.2,13.0,203.0,91.0,20,161.63
0.0,850.23,0.0,283.4,846.65,0.0,16.0,99.19,297.58,0.0,1.0,0.2,13.0,203.0,91.0,20,150.65
0.0,850.23,0.0,283.4,846.65,0.0,16.0,99.19,297.58,0.0,1.5,0.2,13.0,203.0,91.0,20,158.39
0.0,850.23,0.0,283.4,846.65,0.0,16.0,99.19,297.58,0.0,2.0,0.2,13.0,203.0,91.0,20,167.96
0.0,850.23,0.0,283.4,930.4,0.0,8.0,170.04,170.04,0.0,0.0,0.0,0.0,0.0,28.0,20,105.13
0.0,850.23,0.0,283.4,940.9,0.0,8.0,113.36,226.72,0.0,0.0,0.0,0.0,0.0,28.0,20,111.25
0.0,850.23,0.0,283.4,945.9,0.0,8.0,85.02,255.06,0.0,0.0,0.0,0.0,0.0,28.0,20,116.34
0.0,850.23,0.0,283.4,945.9,0.0,12.0,85.02,255.06,0.0,0.0,0.0,0.0,0.0,28.0,20,122.21
0.0,850.23,0.0,283.4,945.9,0.0,16.0,85.02,255.06,0.0,0.0,0.0,0.0,0.0,28.0,20,130.11
0.0,850.23,0.0,283.4,945.9,0.0,16.0,85.02,255.06,0.0,0.0,0.0,0.0,0.0,3.0,20,113.14
0.0,850.23,0.0,283.4,945.9,0.0,16.0,85.02,255.06,0.0,0.0,0.0,0.0,0.0,3.0,20,118.31
190.0,700.0,0.0,0.0,915.0,0.0,12.0,60.0,325.0,0.0,0.0,0.0,0.0,0.0,28.0,20,138.5
190.0,700.0,0.0,55.0,915.0,0.0,12.0,60.0,325.0,0.0,0.0,0.0,0.0,0.0,28.0,20,128.4
175.0,650.0,0.0,100.0,915.0,0.0,12.0,60.0,325.0,0.0,0.0,0.0,0.0,0.0,28.0,20,118.5
155.0,590.0,0.0,190.0,915.0,0.0,12.0,60.0,325.0,0.0,0.0,0.0,0.0,0.0,28.0,20,146.3
135.0,520.0,0.0,280.0,915.0,0.0,12.0,60.0,325.0,0.0,0.0,0.0,0.0,0.0,28.0,20,160.0
298.0,128.0,0.0,0.0,596.0,1108.0,12.0,61.0,152.0,0.0,0.0,0.0,0.0,0.0,28.0,20,36.5
256.0,170.0,0.0,0.0,596.0,1108.0,12.0,61.0,152.0,0.0,0.0,0.0,0.0,0.0,28.0,20,39.2
213.0,213.0,0.0,0.0,596.0,1108.0,12.0,61.0,152.0,0.0,0.0,0.0,0.0,0.0,28.0,20,41.8
170.0,256.0,0.0,0.0,596.0,1108.0,12.0,61.0,152.0,0.0,0.0,0.0,0.0,0.0,28.0,20,38.2
191.0,213.0,0.0,22.0,596.0,1108.0,12.0,61.0,152.0,0.0,0.0,0.0,0.0,0.0,28.0,20,43.2
170.0,213.0,0.0,43.0,596.0,1108.0,12.0,61.0,152.0,0.0,0.0,0.0,0.0,0.0,28.0,20,49.2
149.0,213.0,0.0,64.0,596.0,1108.0,12.0,61.0,152.0,0.0,0.0,0.0,0.0,0.0,28.0,20,52.2
127.0,213.0,0.0,86.0,596.0,1108.0,12.0,61.0,152.0,0.0,0.0,0.0,0.0,0.0,28.0,20,47.5
244.8,122.4,0.0,40.8,554.0,1293.0,12.0,69.93,101.39,0.0,0.0,0.0,0.0,0.0,28.0,20,29.6
224.4,142.8,0.0,40.8,554.0,1293.0,12.0,58.07,113.25,0.0,0.0,0.0,0.0,0.0,28.0,20,30.3
204.0,163.2,0.0,40.8,554.0,1293.0,12.0,49.66,121.66,0.0,0.0,0.0,0.0,0.0,28.0,20,35.7
183.6,183.6,0.0,40.8,554.0,1293.0,12.0,43.37,127.95,0.0,0.0,0.0,0.0,0.0,28.0,20,32.9
224.4,142.8,0.0,40.8,554.0,1293.0,12.0,58.07,113.25,0.0,0.0,0.0,0.0,0.0,28.0,20,38.2
224.4,142.8,0.0,40.8,554.0,1293.0,12.0,69.93,101.39,0.0,0.0,0.0,0.0,0.0,28.0,20,35.5
224.4,142.8,0.0,40.8,554.0,1293.0,12.0,43.37,127.95,0.0,0.0,0.0,0.0,0.0,28.0,20,37.8
224.4,142.8,0.0,40.8,554.0,1293.0,12.0,49.66,121.66,0.0,0.0,0.0,0.0,0.0,28.0,20,31.4
204.0,163.2,0.0,40.8,554.0,1293.0,12.0,49.66,121.66,0.0,0.0,0.0,0.0,0.0,28.0,20,39.0
204.0,163.2,0.0,40.8,554.0,1293.0,12.0,43.37,127.95,0.0,0.0,0.0,0.0,0.0,28.0,20,29.0
204.0,163.2,0.0,40.8,554.0,1293.0,12.0,69.93,101.39,0.0,0.0,0.0,0.0,0.0,28.0,20,42.2
204.0,163.2,0.0,40.8,554.0,1293.0,12.0,58.07,113.25,0.0,0.0,0.0,0.0,0.0,28.0,20,37.2
183.6,183.6,0.0,40.8,554.0,1293.0,12.0,43.37,127.95,0.0,0.0,0.0,0.0,0.0,28.0,20,38.2
183.6,183.6,0.0,40.8,554.0,1293.0,12.0,49.66,121.66,0.0,0.0,0.0,0.0,0.0,28.0,20,36.5
183.6,183.6,0.0,40.8,554.0,1293.0,12.0,58.07,113.25,0.0,0.0,0.0,0.0,0.0,28.0,20,38.2
183.6,183.6,0.0,40.8,554.0,1293.0,12.0,69.93,101.39,0.0,0.0,0.0,0.0,0.0,28.0,20,41.6
388.0,0.0,0.0,0.0,554.0,1293.0,14.0,45.0,113.0,0.0,0.0,0.0,0.0,0.0,3.0,20,29.8
0.0,0.0,388.0,0.0,554.0,1293.0,14.0,45.0,113.0,0.0,0.0,0.0,0.0,0.0,3.0,20,20.0
349.2,0.0,38.8,0.0,554.0,1293.0,14.0,45.0,113.0,0.0,0.0,0.0,0.0,0.0,3.0,20,25.4
388.0,0.0,0.0,0.0,554.0,1293.0,14.0,45.0,113.0,0.0,0.0,0.0,0.0,0.0,7.0,20,30.2
0.0,0.0,388.0,0.0,554.0,1293.0,14.0,45.0,113.0,0.0,0.0,0.0,0.0,0.0,7.0,20,20.3
349.2,0.0,38.8,0.0,554.0,1293.0,14.0,45.0,113.0,0.0,0.0,0.0,0.0,0.0,7.0,20,28.9
388.0,0.0,0.0,0.0,554.0,1293.0,14.0,45.0,113.0,0.0,0.0,0.0,0.0,0.0,14.0,20,31.5
0.0,0.0,388.0,0.0,554.0,1293.0,14.0,45.0,113.0,0.0,0.0,0.0,0.0,0.0,14.0,20,22.5
349.2,0.0,38.8,0.0,554.0,1293.0,14.0,45.0,113.0,0.0,0.0,0.0,0.0,0.0,14.0,20,30.0
388.0,0.0,0.0,0.0,554.0,1293.0,14.0,45.0,113.0,0.0,0.0,0.0,0.0,0.0,20.0,20,33.7
0.0,0.0,388.0,0.0,554.0,1293.0,14.0,45.0,113.0,0.0,0.0,0.0,0.0,0.0,20.0,20,23.4
349.2,0.0,38.8,0.0,554.0,1293.0,14.0,45.0,113.0,0.0,0.0,0.0,0.0,0.0,20.0,20,31.5
388.0,0.0,0.0,0.0,554.0,1293.0,14.0,45.0,113.0,0.0,0.0,0.0,0.0,0.0,28.0,20,36.9
0.0,0.0,388.0,0.0,554.0,1293.0,14.0,45.0,113.0,0.0,0.0,0.0,0.0,0.0,28.0,20,24.8
349.2,0.0,38.8,0.0,554.0,1293.0,14.0,45.0,113.0,0.0,0.0,0.0,0.0,0.0,28.0,20,33.6
0.0,80.0,320.0,0.0,724.0,1312.0,10.0,37.0,93.0,0.0,0.0,0.0,0.0,0.0,7.0,20,19.2
0.0,200.0,200.0,0.0,724.0,1312.0,10.0,37.0,93.0,0.0,0.0,0.0,0.0,0.0,7.0,20,24.3
0.0,320.0,80.0,0.0,724.0,1312.0,10.0,37.0,93.0,0.0,0.0,0.0,0.0,0.0,7.0,20,37.4
0.0,80.0,320.0,0.0,724.0,1312.0,10.0,37.0,93.0,0.0,0.0,0.0,0.0,0.0,28.0,20,27.6
0.0,200.0,200.0,0.0,724.0,1312.0,10.0,37.0,93.0,0.0,0.0,0.0,0.0,0.0,28.0,20,32.5
0.0,320.0,80.0,0.0,724.0,1312.0,10.0,37.0,93.0,0.0,0.0,0.0,0.0,0.0,28.0,20,49.2
0.0,0.0,350.0,0.0,599.0,1272.0,14.0,142.0,165.0,0.0,0.0,0.0,0.0,0.0,7.0,20,53.6
0.0,0.0,350.0,0.0,599.0,1272.0,14.0,126.0,181.0,0.0,0.0,0.0,0.0,0.0,7.0,20,56.5
0.0,0.0,350.0,0.0,599.0,1272.0,14.0,110.0,197.0,0.0,0.0,0.0,0.0,0.0,7.0,20,52.1
0.0,0.0,350.0,0.0,599.0,1272.0,14.0,95.0,212.0,0.0,0.0,0.0,0.0,0.0,7.0,20,43.4
0.0,0.0,350.0,0.0,599.0,1272.0,14.0,83.0,224.0,0.0,0.0,0.0,0.0,0.0,7.0,20,34.3
0.0,0.0,325.0,0.0,599.0,1272.0,14.0,112.0,200.0,0.0,0.0,0.0,0.0,0.0,7.0,20,40.3
0.0,0.0,375.0,0.0,599.0,1272.0,14.0,94.0,168.0,0.0,0.0,0.0,0.0,0.0,7.0,20,35.4
0.0,0.0,400.0,0.0,599.0,1272.0,14.0,85.0,152.0,0.0,0.0,0.0,0.0,0.0,7.0,20,25.1
0.0,0.0,425.0,0.0,599.0,1272.0,14.0,76.0,136.0,0.0,0.0,0.0,0.0,0.0,7.0,20,14.8
0.0,0.0,420.0,0.0,533.0,1133.0,14.0,130.0,234.0,0.0,0.0,0.0,0.0,0.0,7.0,20,42.5
0.0,0.0,365.0,0.0,564.0,1200.0,14.0,115.0,206.0,0.0,0.0,0.0,0.0,0.0,7.0,20,44.5
0.0,0.0,315.0,0.0,596.0,1266.0,14.0,98.0,175.0,0.0,0.0,0.0,0.0,0.0,7.0,20,43.4
0.0,0.0,262.0,0.0,627.0,1333.0,14.0,82.0,146.0,0.0,0.0,0.0,0.0,0.0,7.0,20,37.8
0.0,0.0,350.0,0.0,599.0,1272.0,14.0,110.0,197.0,0.0,0.0,0.0,0.0,0.0,7.0,20,35.8
0.0,0.0,350.0,0.0,599.0,1272.0,14.0,110.0,197.0,0.0,0.0,0.0,0.0,0.0,7.0,20,32.7
0.0,0.0,350.0,0.0,599.0,1272.0,14.0,110.0,197.0,0.0,0.0,0.0,0.0,0.0,7.0,20,24.6
0.0,0.0,350.0,0.0,599.0,1272.0,14.0,110.0,197.0,0.0,0.0,0.0,0.0,0.0,7.0,20,19.9
0.0,0.0,350.0,0.0,599.0,1272.0,14.0,142.0,165.0,0.0,0.0,0.0,0.0,0.0,14.0,20,55.2
0.0,0.0,350.0,0.0,599.0,1272.0,14.0,126.0,181.0,0.0,0.0,0.0,0.0,0.0,14.0,20,61.1
0.0,0.0,350.0,0.0,599.0,1272.0,14.0,110.0,197.0,0.0,0.0,0.0,0.0,0.0,14.0,20,58.4
0.0,0.0,350.0,0.0,599.0,1272.0,14.0,95.0,212.0,0.0,0.0,0.0,0.0,0.0,14.0,20,46.5
0.0,0.0,350.0,0.0,599.0,1272.0,14.0,83.0,224.0,0.0,0.0,0.0,0.0,0.0,14.0,20,36.8
0.0,0.0,325.0,0.0,599.0,1272.0,14.0,112.0,200.0,0.0,0.0,0.0,0.0,0.0,14.0,20,43.8
0.0,0.0,375.0,0.0,599.0,1272.0,14.0,94.0,168.0,0.0,0.0,0.0,0.0,0.0,14.0,20,38.7
0.0,0.0,400.0,0.0,599.0,1272.0,14.0,85.0,152.0,0.0,0.0,0.0,0.0,0.0,14.0,20,27.9
0.0,0.0,425.0,0.0,599.0,1272.0,14.0,76.0,136.0,0.0,0.0,0.0,0.0,0.0,14.0,20,15.3
0.0,0.0,420.0,0.0,533.0,1133.0,14.0,130.0,234.0,0.0,0.0,0.0,0.0,0.0,14.0,20,43.2
0.0,0.0,365.0,0.0,564.0,1200.0,14.0,115.0,206.0,0.0,0.0,0.0,0.0,0.0,14.0,20,46.7
0.0,0.0,315.0,0.0,596.0,1266.0,14.0,98.0,175.0,0.0,0.0,0.0,0.0,0.0,14.0,20,44.2
0.0,0.0,262.0,0.0,627.0,1333.0,14.0,82.0,146.0,0.0,0.0,0.0,0.0,0.0,14.0,20,38.9
0.0,0.0,350.0,0.0,599.0,1272.0,14.0,110.0,197.0,0.0,0.0,0.0,0.0,0.0,14.0,20,36.5
0.0,0.0,350.0,0.0,599.0,1272.0,14.0,110.0,197.0,0.0,0.0,0.0,0.0,0.0,14.0,20,33.6
0.0,0.0,350.0,0.0,599.0,1272.0,14.0,110.0,197.0,0.0,0.0,0.0,0.0,0.0,14.0,20,25.2
0.0,0.0,350.0,0.0,599.0,1272.0,14.0,110.0,197.0,0.0,0.0,0.0,0.0,0.0,14.0,20,20.1
0.0,0.0,350.0,0.0,599.0,1272.0,14.0,142.0,165.0,0.0,0.0,0.0,0.0,0.0,28.0,20,57.8
0.0,0.0,350.0,0.0,599.0,1272.0,14.0,126.0,181.0,0.0,0.0,0.0,0.0,0.0,28.0,20,60.3
0.0,0.0,350.0,0.0,599.0,1272.0,14.0,110.0,197.0,0.0,0.0,0.0,0.0,0.0,28.0,20,58.6
0.0,0.0,350.0,0.0,599.0,1272.0,14.0,95.0,212.0,0.0,0.0,0.0,0.0,0.0,28.0,20,47.4
0.0,0.0,350.0,0.0,599.0,1272.0,14.0,83.0,224.0,0.0,0.0,0.0,0.0,0.0,28.0,20,38.5
0.0,0.0,325.0,0.0,599.0,1272.0,14.0,112.0,200.0,0.0,0.0,0.0,0.0,0.0,28.0,20,44.2
0.0,0.0,375.0,0.0,599.0,1272.0,14.0,94.0,168.0,0.0,0.0,0.0,0.0,0.0,28.0,20,38.1
0.0,0.0,400.0,0.0,599.0,1272.0,14.0,85.0,152.0,0.0,0.0,0.0,0.0,0.0,28.0,20,28.2
0.0,0.0,425.0,0.0,599.0,1272.0,14.0,76.0,136.0,0.0,0.0,0.0,0.0,0.0,28.0,20,15.6
0.0,0.0,420.0,0.0,533.0,1133.0,14.0,130.0,234.0,0.0,0.0,0.0,0.0,0.0,28.0,20,44.7
0.0,0.0,365.0,0.0,564.0,1200.0,14.0,115.0,206.0,0.0,0.0,0.0,0.0,0.0,28.0,20,48.9
0.0,0.0,315.0,0.0,596.0,1266.0,14.0,98.0,175.0,0.0,0.0,0.0,0.0,0.0,28.0,20,45.6
0.0,0.0,262.0,0.0,627.0,1333.0,14.0,82.0,146.0,0.0,0.0,0.0,0.0,0.0,28.0,20,39.6
0.0,0.0,350.0,0.0,599.0,1272.0,14.0,110.0,197.0,0.0,0.0,0.0,0.0,0.0,28.0,20,36.8
0.0,0.0,350.0,0.0,599.0,1272.0,14.0,110.0,197.0,0.0,0.0,0.0,0.0,0.0,28.0,20,34.5
0.0,0.0,350.0,0.0,599.0,1272.0,14.0,110.0,197.0,0.0,0.0,0.0,0.0,0.0,28.0,20,26.3
0.0,0.0,350.0,0.0,599.0,1272.0,14.0,110.0,197.0,0.0,0.0,0.0,0.0,0.0,28.0,20,22.3
0.0,0.0,800.0,0.0,1900.0,0.0,12.0,500.0,500.0,0.0,0.0,0.0,0.0,0.0,28.0,20,33.4
0.0,0.0,800.0,0.0,1900.0,0.0,12.0,445.0,555.0,0.0,0.0,0.0,0.0,0.0,28.0,20,34.8
0.0,0.0,800.0,0.0,1900.0,0.0,12.0,400.0,600.0,0.0,0.0,0.0,0.0,0.0,28.0,20,35.2
0.0,0.0,800.0,0.0,1900.0,0.0,12.0,363.0,637.0,0.0,0.0,0.0,0.0,0.0,28.0,20,35.1
0.0,0.0,800.0,0.0,1900.0,0.0,12.0,333.0,667.0,0.0,0.0,0.0,0.0,0.0,28.0,20,38.3
0.0,0.0,800.0,0.0,1900.0,0.0,12.0,308.0,692.0,0.0,0.0,0.0,0.0,0.0,28.0,20,33.2
0.0,0.0,800.0,0.0,1900.0,0.0,12.0,286.0,714.0,0.0,0.0,0.0,0.0,0.0,28.0,20,22.6
0.0,0.0,800.0,0.0,1900.0,0.0,12.0,267.0,733.0,0.0,0.0,0.0,0.0,0.0,28.0,20,18.6
0.0,0.0,800.0,0.0,1900.0,0.0,12.0,250.0,750.0,0.0,0.0,0.0,0.0,0.0,28.0,20,17.5
528.0,0.0,0.0,0.0,1453.0,0.0,12.0,13.4,72.3,178.3,0.0,0.0,0.0,0.0,7.0,20,11.2
369.6,158.4,0.0,0.0,1453.0,0.0,12.0,13.4,72.3,178.3,0.0,0.0,0.0,0.0,7.0,20,21.3
264.0,264.0,0.0,0.0,1453.0,0.0,12.0,13.4,72.3,178.3,0.0,0.0,0.0,0.0,7.0,20,58.3
158.4,369.6,0.0,0.0,1453.0,0.0,12.0,13.4,72.3,178.3,0.0,0.0,0.0,0.0,7.0,20,56.5
0.0,528.0,0.0,0.0,1453.0,0.0,12.0,13.4,72.3,178.3,0.0,0.0,0.0,0.0,7.0,20,56.3
550.0,0.0,0.0,0.0,1453.0,0.0,12.0,20.1,108.5,135.4,0.0,0.0,0.0,0.0,7.0,20,18.9
385.0,165.0,0.0,0.0,1453.0,0.0,12.0,20.1,108.5,135.4,0.0,0.0,0.0,0.0,7.0,20,66.5
275.0,275.0,0.0,0.0,1453.0,0.0,12.0,20.1,108.5,135.4,0.0,0.0,0.0,0.0,7.0,20,95.1
165.0,385.0,0.0,0.0,1453.0,0.0,12.0,20.1,108.5,135.4,0.0,0.0,0.0,0.0,7.0,20,84.5
0.0,550.0,0.0,0.0,1453.0,0.0,12.0,20.1,108.5,135.4,0.0,0.0,0.0,0.0,7.0,20,82.6
528.0,0.0,0.0,0.0,1453.0,0.0,12.0,13.4,72.3,178.3,0.0,0.0,0.0,0.0,14.0,20,16.5
369.6,158.4,0.0,0.0,1453.0,0.0,12.0,13.4,72.3,178.3,0.0,0.0,0.0,0.0,14.0,20,24.8
264.0,264.0,0.0,0.0,1453.0,0.0,12.0,13.4,72.3,178.3,0.0,0.0,0.0,0.0,14.0,20,62.1
158.4,369.6,0.0,0.0,1453.0,0.0,12.0,13.4,72.3,178.3,0.0,0.0,0.0,0.0,14.0,20,62.0
0.0,528.0,0.0,0.0,1453.0,0.0,12.0,13.4,72.3,178.3,0.0,0.0,0.0,0.0,14.0,20,61.8
550.0,0.0,0.0,0.0,1453.0,0.0,12.0,20.1,108.5,135.4,0.0,0.0,0.0,0.0,14.0,20,21.1
385.0,165.0,0.0,0.0,1453.0,0.0,12.0,20.1,108.5,135.4,0.0,0.0,0.0,0.0,14.0,20,70.2
275.0,275.0,0.0,0.0,1453.0,0.0,12.0,20.1,108.5,135.4,0.0,0.0,0.0,0.0,14.0,20,102.3
165.0,385.0,0.0,0.0,1453.0,0.0,12.0,20.1,108.5,135.4,0.0,0.0,0.0,0.0,14.0,20,98.6
0.0,550.0,0.0,0.0,1453.0,0.0,12.0,20.1,108.5,135.4,0.0,0.0,0.0,0.0,14.0,20,85.4
528.0,0.0,0.0,0.0,1453.0,0.0,12.0,13.4,72.3,178.3,0.0,0.0,0.0,0.0,28.0,20,18.9
369.6,158.4,0.0,0.0,1453.0,0.0,12.0,13.4,72.3,178.3,0.0,0.0,0.0,0.0,28.0,20,32.3
264.0,264.0,0.0,0.0,1453.0,0.0,12.0,13.4,72.3,178.3,0.0,0.0,0.0,0.0,28.0,20,88.0
158.4,369.6,0.0,0.0,1453.0,0.0,12.0,13.4,72.3,178.3,0.0,0.0,0.0,0.0,28.0,20,70.5
0.0,528.0,0.0,0.0,1453.0,0.0,12.0,13.4,72.3,178.3,0.0,0.0,0.0,0.0,28.0,20,64.1
550.0,0.0,0.0,0.0,1453.0,0.0,12.0,20.1,108.5,135.4,0.0,0.0,0.0,0.0,28.0,20,23.2
385.0,165.0,0.0,0.0,1453.0,0.0,12.0,20.1,108.5,135.4,0.0,0.0,0.0,0.0,28.0,20,74.3
275.0,275.0,0.0,0.0,1453.0,0.0,12.0,20.1,108.5,135.4,0.0,0.0,0.0,0.0,28.0,20,105.8
165.0,385.0,0.0,0.0,1453.0,0.0,12.0,20.1,108.5,135.4,0.0,0.0,0.0,0.0,28.0,20,103.4
0.0,550.0,0.0,0.0,1453.0,0.0,12.0,20.1,108.5,135.4,0.0,0.0,0.0,0.0,28.0,20,96.3
474.0,0.0,0.0,46.2,793.0,793.0,12.0,61.6,0.0,163.0,0.0,0.0,0.0,0.0,1.0,20,26.5
474.0,0.0,0.0,46.2,793.0,793.0,12.0,61.6,0.0,163.0,0.0,0.0,0.0,0.0,7.0,20,28.3
474.0,0.0,0.0,46.2,793.0,793.0,12.0,61.6,0.0,163.0,0.0,0.0,0.0,0.0,28.0,20,29.4
474.0,0.0,0.0,46.2,793.0,793.0,12.0,61.6,0.0,163.0,0.0,0.0,0.0,0.0,1.0,20,20.1
474.0,0.0,0.0,46.2,793.0,793.0,12.0,61.6,0.0,163.0,0.0,0.0,0.0,0.0,7.0,20,21.4
474.0,0.0,0.0,46.2,793.0,793.0,12.0,61.6,0.0,163.0,0.0,0.0,0.0,0.0,28.0,20,22.0
474.0,0.0,0.0,46.2,793.0,793.0,12.0,61.6,0.0,163.0,0.0,0.0,0.0,0.0,1.0,20,45.1
474.0,0.0,0.0,46.2,793.0,793.0,12.0,61.6,0.0,163.0,0.0,0.0,0.0,0.0,7.0,20,47.5
474.0,0.0,0.0,46.2,793.0,793.0,12.0,61.6,0.0,163.0,0.0,0.0,0.0,0.0,28.0,20,48.9
474.0,0.0,0.0,46.2,793.0,793.0,12.0,61.6,0.0,163.0,0.0,0.0,0.0,0.0,1.0,20,64.7
474.0,0.0,0.0,46.2,793.0,793.0,12.0,61.6,0.0,163.0,0.0,0.0,0.0,0.0,7.0,20,66.7
474.0,0.0,0.0,46.2,793.0,793.0,12.0,61.6,0.0,163.0,0.0,0.0,0.0,0.0,28.0,20,67.3
525.0,0.0,0.0,0.0,707.0,1060.0,12.0,64.0,96.0,74.0,0.0,0.0,0.0,0.0,7.0,20,25.1
510.0,0.0,0.0,0.0,707.0,1060.0,12.0,64.0,96.0,74.0,0.0,0.0,0.0,0.0,7.0,20,24.1
495.0,0.0,0.0,0.0,707.0,1060.0,12.0,64.0,96.0,74.0,0.0,0.0,0.0,0.0,7.0,20,23.4
487.0,0.0,0.0,0.0,707.0,1060.0,12.0,64.0,96.0,74.0,0.0,0.0,0.0,0.0,7.0,20,23.0
475.0,0.0,0.0,0.0,707.0,1060.0,12.0,64.0,96.0,74.0,0.0,0.0,0.0,0.0,7.0,20,22.6
450.0,0.0,0.0,0.0,707.0,1060.0,12.0,64.0,96.0,74.0,0.0,0.0,0.0,0.0,7.0,20,21.7
440.0,0.0,0.0,0.0,707.0,1060.0,12.0,64.0,96.0,74.0,0.0,0.0,0.0,0.0,7.0,20,19.2
430.0,0.0,0.0,0.0,707.0,1060.0,12.0,64.0,96.0,74.0,0.0,0.0,0.0,0.0,7.0,20,17.5
400.0,0.0,0.0,0.0,707.0,1060.0,12.0,64.0,96.0,74.0,0.0,0.0,0.0,0.0,7.0,20,13.7
525.0,0.0,0.0,0.0,707.0,1060.0,12.0,64.0,96.0,74.0,0.0,0.0,0.0,0.0,28.0,20,38.2
510.0,0.0,0.0,0.0,707.0,1060.0,12.0,64.0,96.0,74.0,0.0,0.0,0.0,0.0,28.0,20,34.6
495.0,0.0,0.0,0.0,707.0,1060.0,12.0,64.0,96.0,74.0,0.0,0.0,0.0,0.0,28.0,20,33.7
487.0,0.0,0.0,0.0,707.0,1060.0,12.0,64.0,96.0,74.0,0.0,0.0,0.0,0.0,28.0,20,33.2
475.0,0.0,0.0,0.0,707.0,1060.0,12.0,64.0,96.0,74.0,0.0,0.0,0.0,0.0,28.0,20,32.0
450.0,0.0,0.0,0.0,707.0,1060.0,12.0,64.0,96.0,74.0,0.0,0.0,0.0,0.0,28.0,20,30.7
440.0,0.0,0.0,0.0,707.0,1060.0,12.0,64.0,96.0,74.0,0.0,0.0,0.0,0.0,28.0,20,29.8
430.0,0.0,0.0,0.0,707.0,1060.0,12.0,64.0,96.0,74.0,0.0,0.0,0.0,0.0,28.0,20,28.2
400.0,0.0,0.0,0.0,707.0,1060.0,12.0,64.0,96.0,74.0,0.0,0.0,0.0,0.0,28.0,20,21.9
175.0,75.0,0.0,0.0,806.0,1088.0,16.0,80.0,120.0,0.0,0.0,0.0,0.0,0.0,3.0,20,27.2
200.0,85.0,0.0,0.0,793.0,1070.0,16.0,80.0,120.0,0.0,0.0,0.0,0.0,0.0,3.0,20,26.4
233.0,100.0,0.0,0.0,776.0,1046.0,16.0,80.0,120.0,0.0,0.0,0.0,0.0,0.0,3.0,20,24.6
280.0,120.0,0.0,0.0,751.0,1013.0,16.0,80.0,120.0,0.0,0.0,0.0,0.0,0.0,3.0,20,18.9
350.0,150.0,0.0,0.0,714.0,963.0,16.0,80.0,120.0,0.0,0.0,0.0,0.0,0.0,3.0,20,17.8
466.0,200.0,0.0,0.0,652.0,880.0,16.0,80.0,120.0,0.0,0.0,0.0,0.0,0.0,3.0,20,13.9
175.0,75.0,0.0,0.0,806.0,1088.0,16.0,80.0,120.0,0.0,0.0,0.0,0.0,0.0,7.0,20,46.1
200.0,85.0,0.0,0.0,793.0,1070.0,16.0,80.0,120.0,0.0,0.0,0.0,0.0,0.0,7.0,20,42.6
233.0,100.0,0.0,0.0,776.0,1046.0,16.0,80.0,120.0,0.0,0.0,0.0,0.0,0.0,7.0,20,37.5
280.0,120.0,0.0,0.0,751.0,1013.0,16.0,80.0,120.0,0.0,0.0,0.0,0.0,0.0,7.0,20,28.6
350.0,150.0,0.0,0.0,714.0,963.0,16.0,80.0,120.0,0.0,0.0,0.0,0.0,0.0,7.0,20,24.7
466.0,200.0,0.0,0.0,652.0,880.0,16.0,80.0,120.0,0.0,0.0,0.0,0.0,0.0,7.0,20,22.5
175.0,75.0,0.0,0.0,806.0,1088.0,16.0,80.0,120.0,0.0,0.0,0.0,0.0,0.0,28.0,20,60.0
200.0,85.0,0.0,0.0,793.0,1070.0,16.0,80.0,120.0,0.0,0.0,0.0,0.0,0.0,28.0,20,52.5
233.0,100.0,0.0,0.0,776.0,1046.0,16.0,80.0,120.0,0.0,0.0,0.0,0.0,0.0,28.0,20,46.2
280.0,120.0,0.0,0.0,751.0,1013.0,16.0,80.0,120.0,0.0,0.0,0.0,0.0,0.0,28.0,20,38.2
350.0,150.0,0.0,0.0,714.0,963.0,16.0,80.0,120.0,0.0,0.0,0.0,0.0,0.0,28.0,20,34.6
466.0,200.0,0.0,0.0,652.0,880.0,16.0,80.0,120.0,0.0,0.0,0.0,0.0,0.0,28.0,20,30.6
175.0,75.0,0.0,0.0,806.0,1088.0,16.0,80.0,120.0,0.0,0.0,0.0,0.0,0.0,56.0,20,64.1
200.0,85.0,0.0,0.0,793.0,1070.0,16.0,80.0,120.0,0.0,0.0,0.0,0.0,0.0,56.0,20,56.3
233.0,100.0,0.0,0.0,776.0,1046.0,16.0,80.0,120.0,0.0,0.0,0.0,0.0,0.0,56.0,20,48.9
280.0,120.0,0.0,0.0,751.0,1013.0,16.0,80.0,120.0,0.0,0.0,0.0,0.0,0.0,56.0,20,45.0
350.0,150.0,0.0,0.0,714.0,963.0,16.0,80.0,120.0,0.0,0.0,0.0,0.0,0.0,56.0,20,39.5
466.0,200.0,0.0,0.0,652.0,880.0,16.0,80.0,120.0,0.0,0.0,0.0,0.0,0.0,56.0,20,31.8
170.0,690.0,0.0,46.0,900.0,0.0,12.0,46.0,316.0,88.0,0.0,0.0,0.0,0.0,28.0,20,102.0
170.0,690.0,0.0,46.0,900.0,0.0,12.0,46.0,316.0,88.0,1.0,0.2,13.0,203.0,28.0,20,110.0
170.0,690.0,0.0,46.0,900.0,0.0,12.0,46.0,316.0,88.0,2.0,0.2,13.0,203.0,28.0,20,129.0
170.0,690.0,0.0,46.0,900.0,0.0,12.0,46.0,316.0,88.0,3.0,0.2,13.0,203.0,28.0,20,156.0
165.0,650.0,0.0,90.0,900.0,0.0,12.0,46.0,316.0,88.0,2.0,0.2,13.0,203.0,28.0,20,103.0
146.0,585.0,0.0,181.0,900.0,0.0,12.0,46.0,316.0,88.0,2.0,0.2,13.0,203.0,28.0,20,142.0
126.0,505.0,0.0,272.0,900.0,0.0,12.0,46.0,316.0,88.0,2.0,0.2,13.0,203.0,28.0,20,156.0
300.0,100.0,0.0,0.0,525.0,1225.0,8.0,78.0,195.0,0.0,0.0,0.0,0.0,0.0,28.0,20,25.2
375.0,125.0,0.0,0.0,495.0,1155.0,8.0,78.0,195.0,0.0,0.0,0.0,0.0,0.0,28.0,20,27.4
500.0,167.0,0.0,0.0,445.0,1038.0,8.0,78.0,195.0,0.0,0.0,0.0,0.0,0.0,28.0,20,28.5
200.0,200.0,0.0,0.0,525.0,1225.0,8.0,78.0,195.0,0.0,0.0,0.0,0.0,0.0,28.0,20,49.8
250.0,250.0,0.0,0.0,495.0,1155.0,8.0,78.0,195.0,0.0,0.0,0.0,0.0,0.0,28.0,20,58.1
333.0,333.0,0.0,0.0,445.0,1038.0,8.0,78.0,195.0,0.0,0.0,0.0,0.0,0.0,28.0,20,61.3
100.0,300.0,0.0,0.0,525.0,1225.0,8.0,78.0,195.0,0.0,0.0,0.0,0.0,0.0,28.0,20,65.2
125.0,375.0,0.0,0.0,495.0,1155.0,8.0,78.0,195.0,0.0,0.0,0.0,0.0,0.0,28.0,20,71.2
167.0,500.0,0.0,0.0,445.0,1038.0,8.0,78.0,195.0,0.0,0.0,0.0,0.0,0.0,28.0,20,79.6
175.0,75.0,0.0,0.0,806.0,1088.0,12.0,80.0,120.0,0.0,0.0,0.0,0.0,0.0,28.0,20,64.3
200.0,85.0,0.0,0.0,793.0,1070.0,12.0,80.0,120.0,0.0,0.0,0.0,0.0,0.0,28.0,20,47.2
233.0,100.0,0.0,0.0,776.0,1046.0,12.0,80.0,120.0,0.0,0.0,0.0,0.0,0.0,28.0,20,38.6
280.0,120.0,0.0,0.0,751.0,1013.0,12.0,80.0,120.0,0.0,0.0,0.0,0.0,0.0,28.0,20,33.2
350.0,150.0,0.0,0.0,714.0,1003.0,12.0,80.0,120.0,0.0,0.0,0.0,0.0,0.0,28.0,20,29.8
466.0,200.0,0.0,0.0,652.0,880.0,12.0,80.0,120.0,0.0,0.0,0.0,0.0,0.0,28.0,20,26.5
0.0,300.0,0.0,0.0,990.0,990.0,0.0,0.0,111.0,66.0,0.0,0.0,0.0,0.0,28.0,20,48.5
0.0,400.0,0.0,0.0,885.0,885.0,0.0,0.0,148.0,88.0,0.0,0.0,0.0,0.0,28.0,20,69.2
0.0,500.0,0.0,0.0,780.0,780.0,0.0,0.0,185.0,110.0,0.0,0.0,0.0,0.0,28.0,20,73.8
0.0,300.0,0.0,0.0,990.0,990.0,0.0,0.0,111.0,66.0,0.0,0.0,0.0,0.0,28.0,20,67.5
0.0,400.0,0.0,0.0,885.0,885.0,0.0,0.0,148.0,88.0,0.0,0.0,0.0,0.0,28.0,20,73.6
0.0,500.0,0.0,0.0,780.0,780.0,0.0,0.0,185.0,110.0,0.0,0.0,0.0,0.0,28.0,20,89.8
160.0,1000.0,0.0,100.0,1060.0,0.0,12.0,480.0,74.0,74.0,3.0,0.2,13.0,203.0,7.0,20,124.5
160.0,1000.0,0.0,100.0,1060.0,0.0,12.0,480.0,74.0,74.0,3.0,0.2,13.0,203.0,14.0,20,134.2
160.0,1000.0,0.0,100.0,1060.0,0.0,12.0,480.0,74.0,74.0,3.0,0.2,13.0,203.0,28.0,20,151.2
160.0,1000.0,0.0,100.0,1060.0,0.0,12.0,480.0,74.0,74.0,3.0,0.2,13.0,203.0,56.0,20,154.2
172.0,688.0,0.0,45.0,905.0,0.0,12.0,45.0,314.0,87.0,1.0,0.2,13.0,203.0,28.0,20,108.5
172.0,688.0,0.0,45.0,905.0,0.0,12.0,45.0,314.0,87.0,2.0,0.2,13.0,203.0,28.0,20,127.6
172.0,688.0,0.0,45.0,905.0,0.0,12.0,45.0,314.0,87.0,3.0,0.2,13.0,203.0,28.0,20,154.9
172.0,652.0,0.0,90.0,905.0,0.0,12.0,45.0,314.0,87.0,2.0,0.2,13.0,203.0,28.0,20,104.5
172.0,580.0,0.0,180.0,905.0,0.0,12.0,45.0,314.0,87.0,2.0,0.2,13.0,203.0,28.0,20,137.9
172.0,508.0,0.0,270.0,905.0,0.0,12.0,45.0,314.0,87.0,2.0,0.2,13.0,203.0,28.0,20,153.9
172.0,688.0,0.0,45.0,905.0,0.0,12.0,45.0,314.0,97.0,1.0,0.2,13.0,203.0,28.0,20,143.5
172.0,688.0,0.0,45.0,905.0,0.0,12.0,45.0,314.0,97.0,2.0,0.2,13.0,203.0,28.0,20,149.7
172.0,688.0,0.0,45.0,905.0,0.0,12.0,45.0,314.0,97.0,3.0,0.2,13.0,203.0,28.0,20,156.2
172.0,688.0,0.0,45.0,905.0,0.0,12.0,45.0,314.0,97.0,1.0,0.2,13.0,203.0,28.0,20,142.1
172.0,688.0,0.0,45.0,905.0,0.0,12.0,45.0,314.0,97.0,2.0,0.2,13.0,203.0,28.0,20,158.9
172.0,688.0,0.0,45.0,905.0,0.0,12.0,45.0,314.0,97.0,3.0,0.2,13.0,203.0,28.0,20,168.5
172.0,688.0,0.0,45.0,905.0,0.0,12.0,45.0,314.0,97.0,1.0,0.2,13.0,203.0,28.0,20,145.9
172.0,688.0,0.0,45.0,905.0,0.0,12.0,45.0,314.0,97.0,2.0,0.2,13.0,203.0,28.0,20,161.6
172.0,688.0,0.0,45.0,905.0,0.0,12.0,45.0,314.0,97.0,3.0,0.2,13.0,203.0,28.0,20,170.4
640.0,0.0,0.0,0.0,91.4,228.6,10.0,576.0,864.0,0.0,0.0,0.0,0.0,0.0,28.0,20,48.0
560.0,0.0,0.0,0.0,80.0,200.0,10.0,624.0,936.0,0.0,0.0,0.0,0.0,0.0,28.0,20,53.0
480.0,0.0,0.0,0.0,68.6,171.4,10.0,672.0,1008.0,0.0,0.0,0.0,0.0,0.0,28.0,20,58.0
400.0,0.0,0.0,0.0,57.0,143.0,10.0,720.0,1080.0,0.0,0.0,0.0,0.0,0.0,28.0,20,45.0
640.0,0.0,0.0,0.0,91.4,228.6,12.0,576.0,864.0,0.0,0.0,0.0,0.0,0.0,28.0,20,63.0
560.0,0.0,0.0,0.0,80.0,200.0,12.0,624.0,936.0,0.0,0.0,0.0,0.0,0.0,28.0,20,70.0
480.0,0.0,0.0,0.0,68.6,171.4,12.0,672.0,1008.0,0.0,0.0,0.0,0.0,0.0,28.0,20,75.0
400.0,0.0,0.0,0.0,57.0,143.0,12.0,720.0,1080.0,0.0,0.0,0.0,0.0,0.0,28.0,20,68.0
640.0,0.0,0.0,0.0,91.4,228.6,14.0,576.0,864.0,0.0,0.0,0.0,0.0,0.0,28.0,20,68.0
560.0,0.0,0.0,0.0,80.0,200.0,14.0,624.0,936.0,0.0,0.0,0.0,0.0,0.0,28.0,20,72.0
480.0,0.0,0.0,0.0,68.6,171.4,14.0,672.0,1008.0,0.0,0.0,0.0,0.0,0.0,28.0,20,85.0
400.0,0.0,0.0,0.0,57.0,143.0,14.0,720.0,1080.0,0.0,0.0,0.0,0.0,0.0,28.0,20,70.0
640.0,0.0,0.0,0.0,91.4,228.6,16.0,576.0,864.0,0.0,0.0,0.0,0.0,0.0,28.0,20,60.0
560.0,0.0,0.0,0.0,80.0,200.0,16.0,624.0,936.0,0.0,0.0,0.0,0.0,0.0,28.0,20,65.0
480.0,0.0,0.0,0.0,68.6,171.4,16.0,672.0,1008.0,0.0,0.0,0.0,0.0,0.0,28.0,20,70.0
400.0,0.0,0.0,0.0,57.0,143.0,16.0,720.0,1080.0,0.0,0.0,0.0,0.0,0.0,28.0,20,68.0
490.0,0.0,0.0,0.0,73.0,154.0,12.0,490.0,1470.0,0.0,0.0,0.0,0.0,0.0,3.0,20,8.95
490.0,0.0,0.0,0.0,73.0,154.0,12.0,490.0,1470.0,0.0,0.0,0.0,0.0,0.0,28.0,20,62.8
500.0,0.0,0.0,0.0,62.5,187.5,12.0,790.0,907.0,0.0,0.0,0.0,0.0,0.0,7.0,20,29.0
500.0,0.0,0.0,0.0,62.5,187.5,12.0,790.0,907.0,0.0,0.0,0.0,0.0,0.0,28.0,20,48.0
440.0,0.0,0.0,0.0,64.0,112.0,12.0,723.0,1085.0,0.0,0.0,0.0,0.0,0.0,3.0,20,21.7
414.0,0.0,0.0,0.0,46.6,139.7,4.0,692.0,1240.0,0.0,0.0,0.0,0.0,0.0,28.0,20,52.0
414.0,0.0,0.0,0.0,44.2,132.6,4.0,684.0,1233.0,0.0,0.0,0.0,0.0,0.0,56.0,20,76.5
450.0,0.0,0.0,0.0,135.0,135.0,10.0,500.0,970.0,0.0,0.0,0.0,0.0,0.0,7.0,20,18.6
300.0,0.0,0.0,0.0,85.0,95.0,12.0,800.0,1200.0,0.0,0.0,0.0,0.0,0.0,7.0,20,18.9
300.0,0.0,0.0,0.0,85.0,95.0,12.0,800.0,1200.0,0.0,0.0,0.0,0.0,0.0,28.0,20,45.9
450.0,0.0,0.0,0.0,75.0,150.0,12.0,750.0,1000.0,0.0,0.0,0.0,0.0,0.0,7.0,20,21.9
450.0,0.0,0.0,0.0,75.0,150.0,12.0,750.0,1000.0,0.0,0.0,0.0,0.0,0.0,28.0,20,50.4
394.29,0.0,0.0,0.0,45.06,112.64,12.0,554.4,1293.6,0.0,0.0,0.0,0.0,0.0,28.0,20,44.3
394.29,0.0,0.0,0.0,45.06,112.64,12.0,554.4,1293.6,0.0,0.0,0.0,0.0,0.0,28.0,20,48.6
370.0,0.0,0.0,0.0,60.0,150.0,14.0,620.0,1152.0,0.0,0.0,0.0,0.0,0.0,3.0,20,4.3
362.8,0.0,0.0,0.0,122.4,40.8,4.0,990.0,810.0,0.0,0.0,0.0,0.0,0.0,7.0,20,35.5
405.8,0.0,0.0,0.0,53.2,133.0,12.0,888.0,945.0,0.0,0.0,0.0,0.0,0.0,28.0,20,37.1
413.8,0.0,0.0,0.0,53.2,133.0,12.0,888.0,945.0,0.0,0.0,0.0,0.0,0.0,90.0,20,52.3
327.19,140.23,0.0,0.0,1168.55,0.0,8.0,53.42,133.55,0.0,0.0,0.0,0.0,0.0,28.0,20,54.3
327.19,140.23,0.0,0.0,1168.55,0.0,8.0,53.42,133.55,0.0,0.0,0.0,0.0,0.0,7.0,20,38.7
327.19,140.23,0.0,0.0,1168.55,0.0,8.0,53.42,133.55,0.0,0.5,0.007,9.0,1.3,7.0,20,36.6
327.19,140.23,0.0,0.0,1168.55,0.0,8.0,53.42,133.55,0.0,1.0,0.007,9.0,1.3,7.0,20,37.6
327.19,140.23,0.0,0.0,1168.55,0.0,8.0,53.42,133.55,0.0,1.5,0.007,9.0,1.3,7.0,20,39.8
327.19,140.23,0.0,0.0,1168.55,0.0,8.0,53.42,133.55,0.0,2.0,0.007,9.0,1.3,7.0,20,41.4
327.19,140.23,0.0,0.0,1168.55,0.0,8.0,53.42,133.55,0.0,2.5,0.007,9.0,1.3,7.0,20,33.2
327.19,140.23,0.0,0.0,1168.55,0.0,8.0,53.42,133.55,0.0,0.5,0.15,6.0,203.0,7.0,20,38.5
327.19,140.23,0.0,0.0,1168.55,0.0,8.0,53.42,133.55,0.0,1.0,0.15,6.0,203.0,7.0,20,43.2
327.19,140.23,0.0,0.0,1168.55,0.0,8.0,53.42,133.55,0.0,1.5,0.15,6.0,203.0,7.0,20,44.2
327.19,140.23,0.0,0.0,1168.55,0.0,8.0,53.42,133.55,0.0,2.0,0.15,6.0,203.0,7.0,20,45.4
327.19,140.23,0.0,0.0,1168.55,0.0,8.0,53.42,133.55,0.0,2.5,0.15,6.0,203.0,7.0,20,47.2
190.0,700.0,0.0,0.0,915.0,0.0,12.0,60.0,325.0,100.0,0.0,0.0,0.0,0.0,28.0,20,135.2
190.0,700.0,0.0,0.0,915.0,0.0,12.0,60.0,325.0,100.0,1.28,0.032,50.0,2.95,28.0,20,141.7
190.0,700.0,0.0,0.0,915.0,0.0,12.0,60.0,325.0,100.0,2.34,0.032,50.0,2.95,28.0,20,148.8
190.0,700.0,0.0,0.0,915.0,0.0,12.0,60.0,325.0,100.0,3.09,0.032,50.0,2.95,28.0,20,155.1
190.0,700.0,55.0,0.0,915.0,0.0,12.0,60.0,325.0,100.0,0.0,0.0,0.0,0.0,28.0,20,127.8
190.0,700.0,55.0,0.0,915.0,0.0,12.0,60.0,325.0,100.0,1.28,0.032,50.0,2.95,28.0,20,139.5
190.0,700.0,55.0,0.0,915.0,0.0,12.0,60.0,325.0,100.0,2.34,0.032,50.0,2.95,28.0,20,143.2
190.0,700.0,55.0,0.0,915.0,0.0,12.0,60.0,325.0,100.0,3.09,0.032,50.0,2.95,28.0,20,156.3
175.0,660.0,100.0,0.0,915.0,0.0,12.0,60.0,325.0,100.0,0.0,0.0,0.0,0.0,28.0,20,113.4
175.0,660.0,100.0,0.0,915.0,0.0,12.0,60.0,325.0,100.0,1.28,0.032,50.0,2.95,28.0,20,122.4
175.0,660.0,100.0,0.0,915.0,0.0,12.0,60.0,325.0,100.0,2.34,0.032,50.0,2.95,28.0,20,137.2
175.0,660.0,100.0,0.0,915.0,0.0,12.0,60.0,325.0,100.0,3.09,0.032,50.0,2.95,28.0,20,157.7
155.0,590.0,190.0,0.0,915.0,0.0,12.0,60.0,325.0,100.0,0.0,0.0,0.0,0.0,28.0,20,145.1
155.0,590.0,190.0,0.0,915.0,0.0,12.0,60.0,325.0,100.0,1.28,0.032,50.0,2.95,28.0,20,152.5
155.0,590.0,190.0,0.0,915.0,0.0,12.0,60.0,325.0,100.0,2.34,0.032,50.0,2.95,28.0,20,163.7
155.0,590.0,190.0,0.0,915.0,0.0,12.0,60.0,325.0,100.0,3.09,0.032,50.0,2.95,28.0,20,172.8
135.0,520.0,280.0,0.0,915.0,0.0,12.0,60.0,325.0,100.0,0.0,0.0,0.0,0.0,28.0,20,161.2
135.0,520.0,280.0,0.0,915.0,0.0,12.0,60.0,325.0,100.0,1.28,0.032,50.0,2.95,28.0,20,166.7
135.0,520.0,280.0,0.0,915.0,0.0,12.0,60.0,325.0,100.0,2.34,0.032,50.0,2.95,28.0,20,174.3
135.0,520.0,280.0,0.0,915.0,0.0,12.0,60.0,325.0,100.0,3.09,0.032,50.0,2.95,28.0,20,180.0
0.0,0.0,0.0,440.0,610.0,1260.0,14.0,80.0,160.0,190.0,0.0,0.0,0.0,0.0,28.0,20,53.0
0.0,0.0,0.0,440.0,610.0,1260.0,14.0,80.0,160.0,190.0,1.0,1.1,35.0,203.0,28.0,20,54.5
0.0,0.0,0.0,440.0,610.0,1260.0,14.0,80.0,160.0,190.0,2.0,1.1,35.0,203.0,28.0,20,56.2
0.0,0.0,0.0,440.0,610.0,1260.0,14.0,80.0,160.0,190.0,3.0,1.1,35.0,203.0,28.0,20,57.0
0.0,0.0,0.0,440.0,610.0,1260.0,14.0,80.0,160.0,190.0,4.0,1.1,35.0,203.0,28.0,20,52.0
230.0,767.0,53.0,0.0,922.0,0.0,12.0,84.0,336.0,58.0,0.0,0.0,0.0,0.0,28.0,20,132.7
230.0,767.0,53.0,0.0,922.0,0.0,12.0,84.0,336.0,58.0,1.0,0.2,6.0,203.0,28.0,20,136.9
230.0,767.0,53.0,0.0,922.0,0.0,12.0,84.0,336.0,58.0,2.0,0.2,6.0,203.0,28.0,20,141.9
230.0,767.0,53.0,0.0,922.0,0.0,12.0,84.0,336.0,58.0,3.0,0.2,6.0,203.0,28.0,20,139.1
230.0,767.0,53.0,0.0,922.0,0.0,12.0,84.0,336.0,58.0,1.0,0.2,13.0,203.0,28.0,20,141.8
230.0,767.0,53.0,0.0,922.0,0.0,12.0,84.0,336.0,58.0,2.0,0.2,13.0,203.0,28.0,20,159.2
230.0,767.0,53.0,0.0,922.0,0.0,12.0,84.0,336.0,58.0,3.0,0.2,13.0,203.0,28.0,20,157.7
230.0,767.0,53.0,0.0,922.0,0.0,12.0,84.0,336.0,58.0,0.0,0.0,0.0,0.0,7.0,20,112.4
230.0,767.0,53.0,0.0,922.0,0.0,12.0,84.0,336.0,58.0,1.0,0.2,6.0,200.0,7.0,20,114.2
230.0,767.0,53.0,0.0,922.0,0.0,12.0,84.0,336.0,58.0,2.0,0.2,6.0,200.0,7.0,20,119.5
230.0,767.0,53.0,0.0,922.0,0.0,12.0,84.0,336.0,58.0,3.0,0.2,6.0,200.0,7.0,20,118.5
230.0,767.0,53.0,0.0,922.0,0.0,12.0,84.0,336.0,58.0,1.0,0.2,13.0,200.0,7.0,20,122.2
230.0,767.0,53.0,0.0,922.0,0.0,12.0,84.0,336.0,58.0,2.0,0.2,13.0,200.0,7.0,20,131.8
230.0,767.0,53.0,0.0,922.0,0.0,12.0,84.0,336.0,58.0,3.0,0.2,13.0,200.0,7.0,20,129.1
647.0,0.0,216.0,0.0,1180.0,0.0,16.0,55.0,176.0,74.0,3.0,0.12,13.0,200.0,7.0,20,123.5
647.0,0.0,216.0,0.0,1180.0,0.0,16.0,55.0,176.0,74.0,3.0,0.12,13.0,200.0,14.0,20,137.8
647.0,0.0,216.0,0.0,1180.0,0.0,16.0,55.0,176.0,74.0,3.0,0.12,13.0,200.0,28.0,20,153.6
647.0,0.0,216.0,0.0,1180.0,0.0,16.0,55.0,176.0,74.0,3.0,0.12,13.0,200.0,56.0,20,158.9
394.0,0.0,0.0,0.0,554.0,1294.0,8.0,63.0,94.6,0.0,0.0,0.0,0.0,0.0,28.0,20,12.535
