Repository: 2740267974/ml-prediction-geopolymer-concrete

# Geopolymer Concrete ML Pipeline

**Machine Learning • Deep Learning • Generative Data Augmentation • SHAP Interpretability**

A research-oriented machine learning pipeline for predicting the compressive
strength of fiber-reinforced geopolymer concrete from mix-design, fiber, and
curing parameters.

This repository contains the computational workflow developed for my
first-author research project, including regression modeling, neural networks,
GAN-based tabular data augmentation, and SHAP-based model interpretation.

File: data/origin_data.csv (part 3 of 5)
FA1,GGBS,SF,MK,FA2,CA,Molarity,NaOH,Na2SiO3,Water,F_V (vol%),F_D,F_L,F_M,days,Tem,Com
394.0,0.0,0.0,0.0,554.0,1294.0,8.0,52.5,105.1,0.0,0.0,0.0,0.0,0.0,28.0,20,10.58
394.0,0.0,0.0,0.0,554.0,1294.0,8.0,45.0,112.6,0.0,0.0,0.0,0.0,0.0,28.0,20,9.2
368.0,0.0,0.0,0.0,554.0,1294.0,8.0,73.6,110.4,0.0,0.0,0.0,0.0,0.0,28.0,20,8.74
368.0,0.0,0.0,0.0,554.0,1294.0,8.0,61.3,122.6,0.0,0.0,0.0,0.0,0.0,28.0,20,9.775
368.0,0.0,0.0,0.0,554.0,1294.0,8.0,52.5,131.4,0.0,0.0,0.0,0.0,0.0,28.0,20,9.775
345.0,0.0,0.0,0.0,554.0,1294.0,8.0,82.8,124.2,0.0,0.0,0.0,0.0,0.0,28.0,20,8.74
345.0,0.0,0.0,0.0,554.0,1294.0,8.0,69.0,138.0,0.0,0.0,0.0,0.0,0.0,28.0,20,9.2
345.0,0.0,0.0,0.0,554.0,1294.0,8.0,59.1,147.8,0.0,0.0,0.0,0.0,0.0,28.0,20,9.2
394.0,0.0,0.0,0.0,554.0,1294.0,10.0,63.0,94.6,0.0,0.0,0.0,0.0,0.0,28.0,20,16.56
394.0,0.0,0.0,0.0,554.0,1294.0,10.0,52.5,105.1,0.0,0.0,0.0,0.0,0.0,28.0,20,15.985
394.0,0.0,0.0,0.0,554.0,1294.0,10.0,45.0,112.6,0.0,0.0,0.0,0.0,0.0,28.0,20,15.065
368.0,0.0,0.0,0.0,554.0,1294.0,10.0,73.6,110.4,0.0,0.0,0.0,0.0,0.0,28.0,20,16.33
368.0,0.0,0.0,0.0,554.0,1294.0,10.0,61.3,122.6,0.0,0.0,0.0,0.0,0.0,28.0,20,14.835
368.0,0.0,0.0,0.0,554.0,1294.0,10.0,52.5,131.4,0.0,0.0,0.0,0.0,0.0,28.0,20,14.835
345.0,0.0,0.0,0.0,554.0,1294.0,10.0,82.8,124.2,0.0,0.0,0.0,0.0,0.0,28.0,20,14.95
345.0,0.0,0.0,0.0,554.0,1294.0,10.0,69.0,138.0,0.0,0.0,0.0,0.0,0.0,28.0,20,13.455
345.0,0.0,0.0,0.0,554.0,1294.0,10.0,59.1,147.8,0.0,0.0,0.0,0.0,0.0,28.0,20,13.57
394.0,0.0,0.0,0.0,554.0,1294.0,12.0,63.0,94.6,0.0,0.0,0.0,0.0,0.0,28.0,20,17.25
394.0,0.0,0.0,0.0,554.0,1294.0,12.0,52.5,105.1,0.0,0.0,0.0,0.0,0.0,28.0,20,16.675
394.0,0.0,0.0,0.0,554.0,1294.0,12.0,45.0,112.6,0.0,0.0,0.0,0.0,0.0,28.0,20,14.95
368.0,0.0,0.0,0.0,554.0,1294.0,12.0,73.6,110.4,0.0,0.0,0.0,0.0,0.0,28.0,20,19.55
368.0,0.0,0.0,0.0,554.0,1294.0,12.0,61.3,122.6,0.0,0.0,0.0,0.0,0.0,28.0,20,17.25
368.0,0.0,0.0,0.0,554.0,1294.0,12.0,52.5,131.4,0.0,0.0,0.0,0.0,0.0,28.0,20,14.835
345.0,0.0,0.0,0.0,554.0,1294.0,12.0,82.8,124.2,0.0,0.0,0.0,0.0,0.0,28.0,20,14.375
345.0,0.0,0.0,0.0,554.0,1294.0,12.0,69.0,138.0,0.0,0.0,0.0,0.0,0.0,28.0,20,14.95
345.0,0.0,0.0,0.0,554.0,1294.0,12.0,59.1,147.8,0.0,0.0,0.0,0.0,0.0,28.0,20,14.605
394.0,0.0,0.0,0.0,554.0,1294.0,14.0,63.0,94.6,0.0,0.0,0.0,0.0,0.0,28.0,20,20.815
394.0,0.0,0.0,0.0,554.0,1294.0,14.0,52.5,105.1,0.0,0.0,0.0,0.0,0.0,28.0,20,20.7
394.0,0.0,0.0,0.0,554.0,1294.0,14.0,45.0,112.6,0.0,0.0,0.0,0.0,0.0,28.0,20,20.125
368.0,0.0,0.0,0.0,554.0,1294.0,14.0,73.6,110.4,0.0,0.0,0.0,0.0,0.0,28.0,20,21.505
368.0,0.0,0.0,0.0,554.0,1294.0,14.0,61.3,122.6,0.0,0.0,0.0,0.0,0.0,28.0,20,24.035
368.0,0.0,0.0,0.0,554.0,1294.0,14.0,52.5,131.4,0.0,0.0,0.0,0.0,0.0,28.0,20,19.665
345.0,0.0,0.0,0.0,554.0,1294.0,14.0,82.8,124.2,0.0,0.0,0.0,0.0,0.0,28.0,20,24.725
345.0,0.0,0.0,0.0,554.0,1294.0,14.0,69.0,138.0,0.0,0.0,0.0,0.0,0.0,28.0,20,18.4
345.0,0.0,0.0,0.0,554.0,1294.0,14.0,59.1,147.8,0.0,0.0,0.0,0.0,0.0,28.0,20,14.605
394.0,0.0,0.0,0.0,554.0,1294.0,16.0,63.0,94.6,0.0,0.0,0.0,0.0,0.0,28.0,20,19.32
394.0,0.0,0.0,0.0,554.0,1294.0,16.0,52.5,105.1,0.0,0.0,0.0,0.0,0.0,28.0,20,20.24
394.0,0.0,0.0,0.0,554.0,1294.0,16.0,45.0,112.6,0.0,0.0,0.0,0.0,0.0,28.0,20,19.55
368.0,0.0,0.0,0.0,554.0,1294.0,16.0,73.6,110.4,0.0,0.0,0.0,0.0,0.0,28.0,20,24.725
368.0,0.0,0.0,0.0,554.0,1294.0,16.0,61.3,122.6,0.0,0.0,0.0,0.0,0.0,28.0,20,20.585
368.0,0.0,0.0,0.0,554.0,1294.0,16.0,52.5,131.4,0.0,0.0,0.0,0.0,0.0,28.0,20,18.17
345.0,0.0,0.0,0.0,554.0,1294.0,16.0,82.8,124.2,0.0,0.0,0.0,0.0,0.0,28.0,20,19.55
345.0,0.0,0.0,0.0,554.0,1294.0,16.0,69.0,138.0,0.0,0.0,0.0,0.0,0.0,28.0,20,17.825
345.0,0.0,0.0,0.0,554.0,1294.0,16.0,59.1,147.8,0.0,0.0,0.0,0.0,0.0,28.0,20,16.79
500.0,0.0,0.0,0.0,320.0,1321.0,16.0,80.0,120.0,0.0,0.0,0.0,0.0,0.0,91.0,20,55.33
400.0,0.0,0.0,0.0,344.0,1419.0,16.0,80.0,120.0,0.0,0.0,0.0,0.0,0.0,91.0,20,47.49
333.0,0.0,0.0,0.0,360.0,1485.0,16.0,80.0,120.0,0.0,0.0,0.0,0.0,0.0,91.0,20,39.96
286.0,0.0,0.0,0.0,371.0,1533.0,16.0,80.0,120.0,0.0,0.0,0.0,0.0,0.0,91.0,20,36.85
250.0,0.0,0.0,0.0,380.0,1567.0,16.0,80.0,120.0,0.0,0.0,0.0,0.0,0.0,91.0,20,28.26
500.0,0.0,0.0,0.0,320.0,1321.0,16.0,80.0,120.0,0.0,0.0,0.0,0.0,0.0,28.0,20,53.56
400.0,0.0,0.0,0.0,344.0,1419.0,16.0,80.0,120.0,0.0,0.0,0.0,0.0,0.0,28.0,20,45.95
333.0,0.0,0.0,0.0,360.0,1485.0,16.0,80.0,120.0,0.0,0.0,0.0,0.0,0.0,28.0,20,37.12
286.0,0.0,0.0,0.0,371.0,1533.0,16.0,80.0,120.0,0.0,0.0,0.0,0.0,0.0,28.0,20,33.41
250.0,0.0,0.0,0.0,380.0,1567.0,16.0,80.0,120.0,0.0,0.0,0.0,0.0,0.0,28.0,20,23.45
400.0,0.0,0.0,0.0,547.0,1280.0,14.0,19.8,49.6,0.0,0.0,0.0,0.0,0.0,7.0,20,7.3
400.0,0.0,0.0,0.0,547.0,1280.0,14.0,19.8,49.6,0.0,0.0,0.0,0.0,0.0,7.0,20,7.1
475.0,0.0,0.0,0.0,539.0,1253.0,14.0,11.781,29.512,0.0,0.0,0.0,0.0,0.0,7.0,20,11.0
475.0,0.0,0.0,0.0,535.0,1248.0,14.0,13.86,34.72,0.0,0.0,0.0,0.0,0.0,7.0,20,12.6
475.0,0.0,0.0,0.0,529.0,1235.0,14.0,16.434,41.168,0.0,0.0,0.0,0.0,0.0,7.0,20,9.4
400.0,0.0,0.0,0.0,547.0,1280.0,14.0,19.8,49.6,0.0,0.0,0.0,0.0,0.0,28.0,20,18.8
400.0,0.0,0.0,0.0,547.0,1280.0,14.0,19.8,49.6,0.0,0.0,0.0,0.0,0.0,28.0,20,19.5
475.0,0.0,0.0,0.0,539.0,1253.0,14.0,11.781,29.512,0.0,0.0,0.0,0.0,0.0,28.0,20,30.4
475.0,0.0,0.0,0.0,535.0,1248.0,14.0,13.86,34.72,0.0,0.0,0.0,0.0,0.0,28.0,20,34.3
475.0,0.0,0.0,0.0,529.0,1235.0,14.0,16.434,41.168,0.0,0.0,0.0,0.0,0.0,28.0,20,27.2
400.0,0.0,0.0,0.0,547.0,1280.0,14.0,19.8,49.6,0.0,0.0,0.0,0.0,0.0,56.0,20,29.3
400.0,0.0,0.0,0.0,547.0,1280.0,14.0,19.8,49.6,0.0,0.0,0.0,0.0,0.0,56.0,20,29.7
475.0,0.0,0.0,0.0,539.0,1253.0,14.0,11.781,29.512,0.0,0.0,0.0,0.0,0.0,56.0,20,44.4
400.0,0.0,0.0,0.0,547.0,1280.0,14.0,19.8,49.6,0.0,0.0,0.0,0.0,0.0,70.0,20,32.1
400.0,0.0,0.0,0.0,547.0,1280.0,14.0,19.8,49.6,0.0,0.0,0.0,0.0,0.0,70.0,20,33.2
475.0,0.0,0.0,0.0,539.0,1253.0,14.0,11.781,29.512,0.0,0.0,0.0,0.0,0.0,70.0,20,48.2
400.0,0.0,0.0,0.0,875.0,875.0,16.0,40.0,100.0,35.0,0.0,0.0,0.0,0.0,28.0,20,27.5
400.0,0.0,0.0,0.0,880.0,880.0,16.0,40.0,100.0,30.0,0.0,0.0,0.0,0.0,28.0,20,33.0
400.0,0.0,0.0,0.0,895.0,895.0,16.0,40.0,100.0,20.0,0.0,0.0,0.0,0.0,28.0,20,34.5
400.0,0.0,0.0,0.0,910.0,910.0,16.0,40.0,100.0,10.0,0.0,0.0,0.0,0.0,28.0,20,36.0
400.0,0.0,0.0,0.0,875.0,875.0,16.0,40.0,100.0,35.0,0.0,0.0,0.0,0.0,7.0,20,25.2
400.0,0.0,0.0,0.0,880.0,880.0,16.0,40.0,100.0,30.0,0.0,0.0,0.0,0.0,7.0,20,30.1
400.0,0.0,0.0,0.0,895.0,895.0,16.0,40.0,100.0,20.0,0.0,0.0,0.0,0.0,7.0,20,32.7
400.0,0.0,0.0,0.0,910.0,910.0,16.0,40.0,100.0,10.0,0.0,0.0,0.0,0.0,7.0,20,33.6
400.0,0.0,0.0,0.0,875.0,875.0,18.0,40.0,100.0,35.0,0.0,0.0,0.0,0.0,28.0,20,20.6
400.0,0.0,0.0,0.0,875.0,875.0,12.0,40.0,100.0,35.0,0.0,0.0,0.0,0.0,28.0,20,18.4
400.0,0.0,0.0,0.0,875.0,875.0,18.0,40.0,100.0,35.0,0.0,0.0,0.0,0.0,7.0,20,19.8
400.0,0.0,0.0,0.0,875.0,875.0,12.0,40.0,100.0,35.0,0.0,0.0,0.0,0.0,7.0,20,15.7
400.0,0.0,0.0,0.0,840.0,840.0,16.0,51.5,128.5,35.0,0.0,0.0,0.0,0.0,28.0,20,28.4
400.0,0.0,0.0,0.0,860.0,860.0,16.0,46.0,114.0,35.0,0.0,0.0,0.0,0.0,28.0,20,27.2
400.0,0.0,0.0,0.0,895.0,895.0,16.0,34.5,85.5,35.0,0.0,0.0,0.0,0.0,28.0,20,18.0
400.0,0.0,0.0,0.0,840.0,840.0,16.0,51.5,128.5,35.0,0.0,0.0,0.0,0.0,7.0,20,16.2
400.0,0.0,0.0,0.0,860.0,860.0,16.0,46.0,114.0,35.0,0.0,0.0,0.0,0.0,7.0,20,25.4
400.0,0.0,0.0,0.0,895.0,895.0,16.0,34.5,85.5,35.0,0.0,0.0,0.0,0.0,7.0,20,28.9
400.0,0.0,0.0,0.0,875.0,875.0,16.0,32.5,107.5,35.0,0.0,0.0,0.0,0.0,28.0,20,35.5
400.0,0.0,0.0,0.0,875.0,875.0,16.0,47.0,93.0,35.0,0.0,0.0,0.0,0.0,28.0,20,25.0
400.0,0.0,0.0,0.0,875.0,875.0,16.0,32.5,107.5,35.0,0.0,0.0,0.0,0.0,7.0,20,31.9
400.0,0.0,0.0,0.0,875.0,875.0,16.0,47.0,93.0,35.0,0.0,0.0,0.0,0.0,7.0,20,22.5
416.0,0.0,0.0,0.0,699.0,927.0,15.0,65.0,292.0,8.0,0.0,0.0,0.0,0.0,3.0,20,41.5
416.0,0.0,0.0,0.0,699.0,927.0,15.0,65.0,292.0,8.0,0.0,0.0,0.0,0.0,3.0,20,35.3
420.0,0.0,0.0,0.0,706.0,936.0,15.0,92.0,241.0,15.0,0.0,0.0,0.0,0.0,3.0,20,30.9
412.0,0.0,0.0,0.0,693.0,918.0,15.0,39.0,342.0,0.0,0.0,0.0,0.0,0.0,3.0,20,22.5
416.0,0.0,0.0,0.0,699.0,927.0,15.0,65.0,292.0,8.0,0.0,0.0,0.0,0.0,7.0,20,43.2
416.0,0.0,0.0,0.0,699.0,927.0,15.0,65.0,292.0,8.0,0.0,0.0,0.0,0.0,7.0,20,42.1
420.0,0.0,0.0,0.0,706.0,936.0,15.0,92.0,241.0,15.0,0.0,0.0,0.0,0.0,7.0,20,32.2
412.0,0.0,0.0,0.0,693.0,918.0,15.0,39.0,342.0,0.0,0.0,0.0,0.0,0.0,7.0,20,23.5
416.0,0.0,0.0,0.0,699.0,927.0,15.0,65.0,292.0,8.0,0.0,0.0,0.0,0.0,28.0,20,48.7
416.0,0.0,0.0,0.0,699.0,927.0,15.0,65.0,292.0,8.0,0.0,0.0,0.0,0.0,28.0,20,42.9
420.0,0.0,0.0,0.0,706.0,936.0,15.0,92.0,241.0,15.0,0.0,0.0,0.0,0.0,28.0,20,32.2
412.0,0.0,0.0,0.0,693.0,918.0,15.0,39.0,342.0,0.0,0.0,0.0,0.0,0.0,28.0,20,23.5
416.0,0.0,0.0,0.0,699.0,927.0,15.0,65.0,292.0,8.0,0.0,0.0,0.0,0.0,91.0,20,57.3
416.0,0.0,0.0,0.0,699.0,927.0,15.0,65.0,292.0,8.0,0.0,0.0,0.0,0.0,91.0,20,43.2
420.0,0.0,0.0,0.0,706.0,936.0,15.0,92.0,241.0,15.0,0.0,0.0,0.0,0.0,91.0,20,37.8
412.0,0.0,0.0,0.0,693.0,918.0,15.0,39.0,342.0,0.0,0.0,0.0,0.0,0.0,91.0,20,25.2
416.0,0.0,0.0,0.0,699.0,927.0,15.0,65.0,292.0,8.0,0.0,0.0,0.0,0.0,365.0,20,60.7
416.0,0.0,0.0,0.0,699.0,927.0,15.0,65.0,292.0,8.0,0.0,0.0,0.0,0.0,365.0,20,47.9
420.0,0.0,0.0,0.0,706.0,936.0,15.0,92.0,241.0,15.0,0.0,0.0,0.0,0.0,365.0,20,43.9
412.0,0.0,0.0,0.0,693.0,918.0,15.0,39.0,342.0,0.0,0.0,0.0,0.0,0.0,365.0,20,26.9
414.0,0.0,0.0,0.0,588.0,1091.0,10.0,104.0,104.0,0.0,0.0,0.0,0.0,0.0,7.0,20,19.89
414.0,0.0,0.0,0.0,588.0,1091.0,15.0,104.0,104.0,0.0,0.0,0.0,0.0,0.0,7.0,20,22.3
414.0,0.0,0.0,0.0,588.0,1091.0,20.0,104.0,104.0,0.0,0.0,0.0,0.0,0.0,7.0,20,20.5
414.0,0.0,0.0,0.0,588.0,1091.0,10.0,69.0,138.0,0.0,0.0,0.0,0.0,0.0,7.0,20,21.27
414.0,0.0,0.0,0.0,588.0,1091.0,15.0,69.0,138.0,0.0,0.0,0.0,0.0,0.0,7.0,20,22.99
414.0,0.0,0.0,0.0,588.0,1091.0,20.0,69.0,138.0,0.0,0.0,0.0,0.0,0.0,7.0,20,23.06
414.0,0.0,0.0,0.0,588.0,1091.0,10.0,104.0,104.0,0.0,0.0,0.0,0.0,0.0,28.0,20,39.67
414.0,0.0,0.0,0.0,588.0,1091.0,15.0,104.0,104.0,0.0,0.0,0.0,0.0,0.0,28.0,20,45.34
414.0,0.0,0.0,0.0,588.0,1091.0,20.0,104.0,104.0,0.0,0.0,0.0,0.0,0.0,28.0,20,37.64
414.0,0.0,0.0,0.0,588.0,1091.0,10.0,69.0,138.0,0.0,0.0,0.0,0.0,0.0,28.0,20,33.8
414.0,0.0,0.0,0.0,588.0,1091.0,15.0,69.0,138.0,0.0,0.0,0.0,0.0,0.0,28.0,20,39.02
414.0,0.0,0.0,0.0,588.0,1091.0,20.0,69.0,138.0,0.0,0.0,0.0,0.0,0.0,28.0,20,46.69
523.0,0.0,0.0,0.0,459.0,1124.0,10.0,118.0,118.0,0.0,0.0,0.0,0.0,0.0,28.0,20,36.5
500.0,0.0,0.0,0.0,475.0,1166.0,10.0,113.0,113.0,0.0,0.0,0.0,0.0,0.0,28.0,20,33.0
478.0,0.0,0.0,0.0,490.0,1211.0,10.0,108.0,108.0,0.0,0.0,0.0,0.0,0.0,28.0,20,26.0
470.0,0.0,0.0,0.0,474.0,1161.0,10.0,118.0,118.0,0.0,0.0,0.0,0.0,0.0,28.0,20,32.5
450.0,0.0,0.0,0.0,489.0,1201.0,10.0,113.0,113.0,0.0,0.0,0.0,0.0,0.0,28.0,20,32.0
430.0,0.0,0.0,0.0,504.0,1245.0,10.0,108.0,108.0,0.0,0.0,0.0,0.0,0.0,28.0,20,27.5
428.0,0.0,0.0,0.0,487.0,1191.0,10.0,118.0,118.0,0.0,0.0,0.0,0.0,0.0,28.0,20,32.0
409.0,0.0,0.0,0.0,501.0,1231.0,10.0,113.0,113.0,0.0,0.0,0.0,0.0,0.0,28.0,20,29.9
391.0,0.0,0.0,0.0,515.0,1273.0,10.0,108.0,108.0,0.0,0.0,0.0,0.0,0.0,28.0,20,27.5
392.0,0.0,0.0,0.0,497.0,1216.0,10.0,118.0,118.0,0.0,0.0,0.0,0.0,0.0,28.0,20,25.0
375.0,0.0,0.0,0.0,511.0,1255.0,10.0,113.0,113.0,0.0,0.0,0.0,0.0,0.0,28.0,20,21.0
359.0,0.0,0.0,0.0,525.0,1296.0,10.0,108.0,108.0,0.0,0.0,0.0,0.0,0.0,28.0,20,20.0
523.0,0.0,0.0,0.0,460.0,1126.0,15.0,118.0,118.0,0.0,0.0,0.0,0.0,0.0,28.0,20,35.5
500.0,0.0,0.0,0.0,475.0,1168.0,15.0,113.0,113.0,0.0,0.0,0.0,0.0,0.0,28.0,20,32.5
478.0,0.0,0.0,0.0,491.0,1212.0,15.0,108.0,108.0,0.0,0.0,0.0,0.0,0.0,28.0,20,31.0
470.0,0.0,0.0,0.0,475.0,1163.0,15.0,118.0,118.0,0.0,0.0,0.0,0.0,0.0,28.0,20,36.0
450.0,0.0,0.0,0.0,490.0,1203.0,15.0,113.0,113.0,0.0,0.0,0.0,0.0,0.0,28.0,20,34.5
430.0,0.0,0.0,0.0,505.0,1246.0,15.0,108.0,108.0,0.0,0.0,0.0,0.0,0.0,28.0,20,33.0
428.0,0.0,0.0,0.0,487.0,1193.0,15.0,118.0,118.0,0.0,0.0,0.0,0.0,0.0,28.0,20,32.5
409.0,0.0,0.0,0.0,502.0,1232.0,15.0,113.0,113.0,0.0,0.0,0.0,0.0,0.0,28.0,20,33.0
391.0,0.0,0.0,0.0,516.0,1274.0,15.0,108.0,108.0,0.0,0.0,0.0,0.0,0.0,28.0,20,32.5
392.0,0.0,0.0,0.0,498.0,1218.0,15.0,118.0,118.0,0.0,0.0,0.0,0.0,0.0,28.0,20,18.5
375.0,0.0,0.0,0.0,512.0,1257.0,15.0,113.0,113.0,0.0,0.0,0.0,0.0,0.0,28.0,20,19.0
359.0,0.0,0.0,0.0,525.0,1298.0,15.0,108.0,108.0,0.0,0.0,0.0,0.0,0.0,28.0,20,16.0
859.0,0.0,0.0,0.0,308.0,716.0,16.0,61.0,183.0,82.0,0.0,0.0,0.0,0.0,28.0,20,98.0
816.0,0.0,0.0,0.0,308.0,716.0,16.0,61.0,183.0,82.0,0.0,0.0,0.0,0.0,28.0,20,117.0
773.1,0.0,0.0,0.0,308.0,716.0,16.0,61.0,183.0,82.0,0.0,0.0,0.0,0.0,28.0,20,119.0
730.1,0.0,0.0,0.0,308.0,716.0,16.0,61.0,183.0,82.0,0.0,0.0,0.0,0.0,28.0,20,142.0
687.2,0.0,0.0,0.0,308.0,716.0,16.0,61.0,183.0,82.0,0.0,0.0,0.0,0.0,28.0,20,138.0
644.3,0.0,0.0,0.0,308.0,716.0,16.0,61.0,183.0,82.0,0.0,0.0,0.0,0.0,28.0,20,133.0
687.2,34.5,0.0,0.0,308.0,716.0,16.0,61.0,183.0,82.0,0.0,0.0,0.0,0.0,28.0,20,146.0
644.3,68.7,0.0,0.0,308.0,716.0,16.0,61.0,183.0,82.0,0.0,0.0,0.0,0.0,28.0,20,136.0
601.3,103.1,0.0,0.0,308.0,716.0,16.0,61.0,183.0,82.0,0.0,0.0,0.0,0.0,28.0,20,127.0
730.1,0.0,0.0,0.0,308.0,716.0,16.0,61.0,183.0,82.0,2.0,0.2,13.0,200.0,28.0,20,147.0
859.0,0.0,0.0,0.0,308.0,716.0,16.0,61.0,183.0,82.0,0.0,0.0,0.0,0.0,7.0,20,80.0
816.0,0.0,0.0,0.0,308.0,716.0,16.0,61.0,183.0,82.0,0.0,0.0,0.0,0.0,7.0,20,95.0
773.1,0.0,0.0,0.0,308.0,716.0,16.0,61.0,183.0,82.0,0.0,0.0,0.0,0.0,7.0,20,98.0
730.1,0.0,0.0,0.0,308.0,716.0,16.0,61.0,183.0,82.0,0.0,0.0,0.0,0.0,7.0,20,117.0
687.2,0.0,0.0,0.0,308.0,716.0,16.0,61.0,183.0,82.0,0.0,0.0,0.0,0.0,7.0,20,114.0
644.3,0.0,0.0,0.0,308.0,716.0,16.0,61.0,183.0,82.0,0.0,0.0,0.0,0.0,7.0,20,107.0
687.2,34.5,0.0,0.0,308.0,716.0,16.0,61.0,183.0,82.0,0.0,0.0,0.0,0.0,7.0,20,120.0
644.3,68.7,0.0,0.0,308.0,716.0,16.0,61.0,183.0,82.0,0.0,0.0,0.0,0.0,7.0,20,115.0
601.3,103.1,0.0,0.0,308.0,716.0,16.0,61.0,183.0,82.0,0.0,0.0,0.0,0.0,7.0,20,107.0
730.1,0.0,0.0,0.0,308.0,716.0,16.0,61.0,183.0,82.0,2.0,0.2,13.0,200.0,7.0,20,138.0
380.0,0.0,0.0,0.0,899.0,1045.0,12.0,20.74,146.4,37.86,0.0,0.0,0.0,0.0,7.0,20,30.33
380.0,0.0,0.0,0.0,899.0,1045.0,14.0,23.44,146.4,35.16,0.0,0.0,0.0,0.0,7.0,20,33.33
380.0,0.0,0.0,0.0,899.0,1045.0,16.0,25.96,146.4,32.64,0.0,0.0,0.0,0.0,7.0,20,29.99
380.0,0.0,0.0,0.0,899.0,1045.0,12.0,20.74,146.4,37.86,0.0,0.0,0.0,0.0,28.0,20,43.38
380.0,0.0,0.0,0.0,899.0,1045.0,14.0,23.44,146.4,35.16,0.0,0.0,0.0,0.0,28.0,20,45.45
380.0,0.0,0.0,0.0,899.0,1045.0,16.0,25.96,146.4,32.64,0.0,0.0,0.0,0.0,28.0,20,42.57
380.0,0.0,0.0,0.0,899.0,1045.0,12.0,20.74,146.4,37.86,0.0,0.0,0.0,0.0,56.0,20,45.49
380.0,0.0,0.0,0.0,899.0,1045.0,14.0,23.44,146.4,35.16,0.0,0.0,0.0,0.0,56.0,20,45.98
390.0,0.0,0.0,0.0,899.0,1045.0,16.0,25.96,146.4,32.64,0.0,0.0,0.0,0.0,56.0,20,43.25
380.0,0.0,0.0,0.0,899.0,1045.0,12.0,20.74,146.4,37.86,0.0,0.0,0.0,0.0,91.0,20,46.68
380.0,0.0,0.0,0.0,899.0,1045.0,14.0,23.44,146.4,35.16,0.0,0.0,0.0,0.0,91.0,20,48.53
380.0,0.0,0.0,0.0,899.0,1045.0,16.0,25.96,146.4,32.64,0.0,0.0,0.0,0.0,91.0,20,44.11
488.0,0.0,0.0,0.0,805.0,1045.0,12.0,20.74,146.4,37.86,0.0,0.0,0.0,0.0,7.0,20,36.99
488.0,0.0,0.0,0.0,805.0,1045.0,14.0,23.44,146.4,35.16,0.0,0.0,0.0,0.0,7.0,20,38.89
488.0,0.0,0.0,0.0,805.0,1045.0,16.0,25.96,146.4,32.64,0.0,0.0,0.0,0.0,7.0,20,38.03
488.0,0.0,0.0,0.0,805.0,1045.0,12.0,20.74,146.4,37.86,0.0,0.0,0.0,0.0,28.0,20,52.59
488.0,0.0,0.0,0.0,805.0,1045.0,14.0,23.44,146.4,35.16,0.0,0.0,0.0,0.0,28.0,20,55.27
488.0,0.0,0.0,0.0,805.0,1045.0,16.0,25.96,146.4,32.64,0.0,0.0,0.0,0.0,28.0,20,53.74
488.0,0.0,0.0,0.0,805.0,1045.0,12.0,20.74,146.4,37.86,0.0,0.0,0.0,0.0,56.0,20,54.22
488.0,0.0,0.0,0.0,805.0,1045.0,14.0,23.44,146.4,35.16,0.0,0.0,0.0,0.0,56.0,20,57.43
488.0,0.0,0.0,0.0,805.0,1045.0,16.0,25.96,146.4,32.64,0.0,0.0,0.0,0.0,56.0,20,54.25
488.0,0.0,0.0,0.0,805.0,1045.0,12.0,20.74,146.4,37.86,0.0,0.0,0.0,0.0,91.0,20,62.0
488.0,0.0,0.0,0.0,805.0,1045.0,14.0,23.44,146.4,35.16,0.0,0.0,0.0,0.0,91.0,20,64.0
488.0,0.0,0.0,0.0,805.0,1045.0,16.0,25.96,146.4,32.64,0.0,0.0,0.0,0.0,91.0,20,59.76
0.0,0.0,0.0,350.0,599.0,1272.0,14.0,142.0,165.0,3.7,0.0,0.0,0.0,0.0,7.0,20,63.96
0.0,0.0,0.0,350.0,599.0,1272.0,14.0,142.0,165.0,3.7,0.0,0.0,0.0,0.0,14.0,20,62.68
0.0,0.0,0.0,350.0,599.0,1272.0,14.0,142.0,165.0,3.7,0.0,0.0,0.0,0.0,28.0,20,69.09
0.0,0.0,0.0,350.0,599.0,1272.0,14.0,126.0,181.0,4.7,0.0,0.0,0.0,0.0,7.0,20,66.85
0.0,0.0,0.0,350.0,599.0,1272.0,14.0,126.0,181.0,4.7,0.0,0.0,0.0,0.0,14.0,20,70.85
0.0,0.0,0.0,350.0,599.0,1272.0,14.0,126.0,181.0,4.7,0.0,0.0,0.0,0.0,28.0,20,70.37
0.0,0.0,0.0,350.0,599.0,1272.0,14.0,110.0,197.0,5.7,0.0,0.0,0.0,0.0,7.0,20,70.37
0.0,0.0,0.0,350.0,599.0,1272.0,14.0,110.0,197.0,5.7,0.0,0.0,0.0,0.0,14.0,20,62.68
0.0,0.0,0.0,350.0,599.0,1272.0,14.0,110.0,197.0,5.7,0.0,0.0,0.0,0.0,28.0,20,69.09
0.0,0.0,0.0,350.0,599.0,1272.0,14.0,95.0,212.0,6.7,0.0,0.0,0.0,0.0,7.0,20,51.78
0.0,0.0,0.0,350.0,599.0,1272.0,14.0,95.0,212.0,6.7,0.0,0.0,0.0,0.0,14.0,20,53.54
0.0,0.0,0.0,350.0,599.0,1272.0,14.0,95.0,212.0,6.7,0.0,0.0,0.0,0.0,28.0,20,55.63
0.0,0.0,0.0,350.0,599.0,1272.0,14.0,83.0,224.0,7.5,0.0,0.0,0.0,0.0,7.0,20,41.2
0.0,0.0,0.0,350.0,599.0,1272.0,14.0,83.0,224.0,7.5,0.0,0.0,0.0,0.0,14.0,20,42.96
0.0,0.0,0.0,350.0,599.0,1272.0,14.0,83.0,224.0,7.5,0.0,0.0,0.0,0.0,28.0,20,44.08
0.0,0.0,0.0,325.0,599.0,1272.0,14.0,112.0,200.0,0.0,0.0,0.0,0.0,0.0,7.0,20,47.38
0.0,0.0,0.0,325.0,599.0,1272.0,14.0,112.0,200.0,0.0,0.0,0.0,0.0,0.0,14.0,20,51.56
0.0,0.0,0.0,325.0,599.0,1272.0,14.0,112.0,200.0,0.0,0.0,0.0,0.0,0.0,28.0,20,47.66
0.0,0.0,0.0,375.0,599.0,1272.0,14.0,94.0,168.0,34.0,0.0,0.0,0.0,0.0,7.0,20,41.64
0.0,0.0,0.0,375.0,599.0,1272.0,14.0,94.0,168.0,34.0,0.0,0.0,0.0,0.0,14.0,20,46.46
0.0,0.0,0.0,375.0,599.0,1272.0,14.0,94.0,168.0,34.0,0.0,0.0,0.0,0.0,28.0,20,44.79
0.0,0.0,0.0,400.0,599.0,1272.0,14.0,85.0,152.0,54.0,0.0,0.0,0.0,0.0,7.0,20,29.85
0.0,0.0,0.0,400.0,599.0,1272.0,14.0,85.0,152.0,54.0,0.0,0.0,0.0,0.0,14.0,20,32.28
0.0,0.0,0.0,400.0,599.0,1272.0,14.0,85.0,152.0,54.0,0.0,0.0,0.0,0.0,28.0,20,29.01
0.0,0.0,0.0,425.0,599.0,1272.0,14.0,76.0,136.0,74.0,0.0,0.0,0.0,0.0,7.0,20,16.94
0.0,0.0,0.0,425.0,599.0,1272.0,14.0,76.0,136.0,74.0,0.0,0.0,0.0,0.0,14.0,20,16.18
0.0,0.0,0.0,425.0,599.0,1272.0,14.0,76.0,136.0,74.0,0.0,0.0,0.0,0.0,28.0,20,17.05
0.0,0.0,0.0,420.0,533.0,1133.0,14.0,130.0,234.0,8.7,0.0,0.0,0.0,0.0,7.0,20,49.22
0.0,0.0,0.0,420.0,533.0,1133.0,14.0,130.0,234.0,8.7,0.0,0.0,0.0,0.0,14.0,20,46.68
0.0,0.0,0.0,420.0,533.0,1133.0,14.0,130.0,234.0,8.7,0.0,0.0,0.0,0.0,28.0,20,44.3
0.0,0.0,0.0,365.0,564.0,1200.0,14.0,115.0,206.0,5.7,0.0,0.0,0.0,0.0,7.0,20,54.15
0.0,0.0,0.0,365.0,564.0,1200.0,14.0,115.0,206.0,5.7,0.0,0.0,0.0,0.0,14.0,20,53.35
0.0,0.0,0.0,365.0,564.0,1200.0,14.0,115.0,206.0,5.7,0.0,0.0,0.0,0.0,28.0,20,47.0
0.0,0.0,0.0,315.0,596.0,1266.0,14.0,98.0,175.0,6.5,0.0,0.0,0.0,0.0,7.0,20,52.88
0.0,0.0,0.0,315.0,596.0,1266.0,14.0,98.0,175.0,6.5,0.0,0.0,0.0,0.0,14.0,20,56.69
0.0,0.0,0.0,315.0,596.0,1266.0,14.0,98.0,175.0,6.5,0.0,0.0,0.0,0.0,28.0,20,48.75
0.0,0.0,0.0,262.0,627.0,1333.0,14.0,82.0,146.0,5.1,0.0,0.0,0.0,0.0,7.0,20,45.41
0.0,0.0,0.0,262.0,627.0,1333.0,14.0,82.0,146.0,5.1,0.0,0.0,0.0,0.0,14.0,20,41.92
0.0,0.0,0.0,262.0,627.0,1333.0,14.0,82.0,146.0,5.1,0.0,0.0,0.0,0.0,28.0,20,46.37
0.0,0.0,0.0,350.0,599.0,1272.0,14.0,110.0,197.0,25.0,0.0,0.0,0.0,0.0,7.0,20,43.64
0.0,0.0,0.0,350.0,599.0,1272.0,14.0,110.0,197.0,25.0,0.0,0.0,0.0,0.0,14.0,20,52.3
0.0,0.0,0.0,350.0,599.0,1272.0,14.0,110.0,197.0,25.0,0.0,0.0,0.0,0.0,28.0,20,48.23
0.0,0.0,0.0,350.0,599.0,1272.0,14.0,110.0,197.0,44.2,0.0,0.0,0.0,0.0,7.0,20,36.93
0.0,0.0,0.0,350.0,599.0,1272.0,14.0,110.0,197.0,44.2,0.0,0.0,0.0,0.0,14.0,20,43.52
0.0,0.0,0.0,350.0,599.0,1272.0,14.0,110.0,197.0,44.2,0.0,0.0,0.0,0.0,28.0,20,40.08
0.0,0.0,0.0,350.0,599.0,1272.0,14.0,110.0,197.0,63.4,0.0,0.0,0.0,0.0,7.0,20,29.9
0.0,0.0,0.0,350.0,599.0,1272.0,14.0,110.0,197.0,63.4,0.0,0.0,0.0,0.0,14.0,20,32.98
0.0,0.0,0.0,350.0,599.0,1272.0,14.0,110.0,197.0,63.4,0.0,0.0,0.0,0.0,28.0,20,29.38
0.0,0.0,0.0,350.0,599.0,1272.0,14.0,110.0,197.0,82.6,0.0,0.0,0.0,0.0,7.0,20,22.88
0.0,0.0,0.0,350.0,599.0,1272.0,14.0,110.0,197.0,82.6,0.0,0.0,0.0,0.0,14.0,20,24.51
0.0,0.0,0.0,350.0,599.0,1272.0,14.0,110.0,197.0,82.6,0.0,0.0,0.0,0.0,28.0,20,20.44
0.0,0.0,0.0,369.7,575.8,1224.0,14.0,116.2,208.1,6.1,0.0,0.0,0.0,0.0,7.0,20,66.91
0.0,0.0,0.0,369.7,575.8,1224.0,14.0,116.2,208.1,6.1,0.0,0.0,0.0,0.0,28.0,20,66.04
0.0,0.0,0.0,350.0,575.8,1224.0,14.0,140.0,197.0,13.0,0.0,0.0,0.0,0.0,7.0,20,30.4
0.0,0.0,0.0,350.0,575.8,1224.0,14.0,140.0,197.0,13.0,0.0,0.0,0.0,0.0,28.0,20,42.04
0.0,0.0,0.0,383.4,575.8,1224.0,14.0,98.6,215.8,2.2,0.0,0.0,0.0,0.0,7.0,20,58.62
0.0,0.0,0.0,383.4,575.8,1224.0,14.0,98.6,215.8,2.2,0.0,0.0,0.0,0.0,28.0,20,60.22
0.0,0.0,0.0,355.9,575.8,1224.0,14.0,83.1,261.0,0.0,0.0,0.0,0.0,0.0,7.0,20,57.75
0.0,0.0,0.0,355.9,575.8,1224.0,14.0,83.1,261.0,0.0,0.0,0.0,0.0,0.0,28.0,20,57.45
0.0,0.0,0.0,391.3,575.8,1224.0,14.0,184.3,87.0,37.4,0.0,0.0,0.0,0.0,7.0,20,20.36
0.0,0.0,0.0,391.3,575.8,1224.0,14.0,184.3,87.0,37.4,0.0,0.0,0.0,0.0,28.0,20,26.04
0.0,0.0,0.0,400.0,600.0,1073.1,8.0,90.0,180.0,0.0,0.0,0.0,0.0,0.0,28.0,20,30.39
0.0,0.0,0.0,490.3,736.5,979.6,20.0,234.4,277.9,0.0,0.0,0.0,0.0,0.0,28.0,20,53.24
0.0,0.0,0.0,490.3,736.5,979.6,14.0,217.5,277.9,0.0,0.0,0.0,0.0,0.0,28.0,20,58.0
0.0,0.0,0.0,400.0,600.0,1250.0,8.0,169.5,134.2,0.0,0.0,0.0,0.0,0.0,28.0,20,19.82
0.0,0.0,0.0,400.0,600.0,1250.0,8.0,169.5,265.3,0.0,0.0,0.0,0.0,0.0,28.0,20,26.42
0.0,0.0,0.0,400.0,600.0,1250.0,8.0,60.1,231.7,10.0,0.0,0.0,0.0,0.0,7.0,20,6.77
0.0,0.0,0.0,400.0,600.0,1250.0,8.0,60.1,231.7,10.0,0.0,0.0,0.0,0.0,28.0,20,13.95
0.0,0.0,0.0,300.0,600.0,1250.0,8.0,60.1,188.3,0.0,0.0,0.0,0.0,0.0,7.0,20,13.82
0.0,0.0,0.0,300.0,600.0,1250.0,8.0,60.1,188.3,0.0,0.0,0.0,0.0,0.0,28.0,20,19.13
0.0,0.0,0.0,400.0,600.0,1250.0,8.0,75.2,192.8,0.0,0.0,0.0,0.0,0.0,7.0,20,11.42
0.0,0.0,0.0,400.0,600.0,1250.0,8.0,75.2,192.8,0.0,0.0,0.0,0.0,0.0,28.0,20,18.07
0.0,0.0,0.0,400.0,600.0,1250.0,14.0,60.1,231.7,25.0,0.0,0.0,0.0,0.0,7.0,20,20.72
0.0,0.0,0.0,400.0,600.0,1250.0,14.0,60.1,231.7,25.0,0.0,0.0,0.0,0.0,28.0,20,23.91
0.0,0.0,0.0,300.0,600.0,1250.0,14.0,60.1,165.3,30.0,0.0,0.0,0.0,0.0,7.0,20,34.14
0.0,0.0,0.0,300.0,600.0,1250.0,14.0,60.1,165.3,30.0,0.0,0.0,0.0,0.0,28.0,20,36.0
0.0,0.0,0.0,400.0,600.0,1250.0,14.0,60.1,203.4,30.0,0.0,0.0,0.0,0.0,7.0,20,23.38
0.0,0.0,0.0,400.0,600.0,1250.0,14.0,60.1,203.4,30.0,0.0,0.0,0.0,0.0,28.0,20,29.49
0.0,0.0,0.0,400.0,600.0,1250.0,14.0,80.0,220.0,75.0,0.0,0.0,0.0,0.0,7.0,20,15.12
0.0,0.0,0.0,400.0,600.0,1250.0,14.0,80.0,220.0,75.0,0.0,0.0,0.0,0.0,28.0,20,18.6
0.0,0.0,0.0,400.0,600.0,1250.0,14.0,150.0,220.0,30.0,0.0,0.0,0.0,0.0,7.0,20,46.84
0.0,0.0,0.0,400.0,600.0,1250.0,14.0,150.0,220.0,30.0,0.0,0.0,0.0,0.0,28.0,20,54.6
0.0,0.0,0.0,350.0,600.0,1250.0,14.0,75.0,192.0,60.0,0.0,0.0,0.0,0.0,7.0,20,20.88
0.0,0.0,0.0,350.0,600.0,1250.0,14.0,75.0,192.0,60.0,0.0,0.0,0.0,0.0,28.0,20,24.09
0.0,0.0,0.0,350.0,600.0,1250.0,14.0,135.0,192.0,0.0,0.0,0.0,0.0,0.0,7.0,20,48.04
0.0,0.0,0.0,350.0,600.0,1250.0,14.0,135.0,192.0,0.0,0.0,0.0,0.0,0.0,28.0,20,55.67
0.0,0.0,0.0,300.0,600.0,1250.0,14.0,60.0,165.0,30.0,0.0,0.0,0.0,0.0,7.0,20,22.62
0.0,0.0,0.0,300.0,600.0,1250.0,14.0,60.0,165.0,30.0,0.0,0.0,0.0,0.0,28.0,20,25.43
0.0,0.0,0.0,340.55,623.21,807.1,12.0,170.27,323.52,0.0,0.0,0.0,0.0,0.0,3.0,20,31.17
0.0,0.0,0.0,340.55,623.21,807.1,12.0,170.27,323.52,0.0,0.0,0.0,0.0,0.0,7.0,20,35.49
0.0,0.0,0.0,340.55,623.21,807.1,12.0,170.27,323.52,0.0,0.0,0.0,0.0,0.0,14.0,20,35.97
0.0,0.0,0.0,340.55,623.21,807.1,12.0,170.27,323.52,0.0,0.0,0.0,0.0,0.0,28.0,20,36.26
0.0,0.0,0.0,355.93,651.35,843.55,12.0,177.96,265.88,0.0,0.0,0.0,0.0,0.0,3.0,20,41.24
0.0,0.0,0.0,355.93,651.35,843.55,12.0,177.96,265.88,0.0,0.0,0.0,0.0,0.0,7.0,20,43.64
0.0,0.0,0.0,355.93,651.35,843.55,12.0,177.96,265.88,0.0,0.0,0.0,0.0,0.0,14.0,20,44.22
0.0,0.0,0.0,355.93,651.35,843.55,12.0,177.96,265.88,0.0,0.0,0.0,0.0,0.0,28.0,20,45.56
0.0,0.0,0.0,320.0,530.0,1240.0,16.0,68.0,170.0,20.0,0.0,0.0,0.0,0.0,3.0,20,25.0
0.0,0.0,0.0,320.0,530.0,1240.0,16.0,68.0,170.0,20.0,0.0,0.0,0.0,0.0,7.0,20,30.3
0.0,0.0,0.0,320.0,530.0,1240.0,16.0,68.0,170.0,20.0,0.0,0.0,0.0,0.0,14.0,20,31.3
0.0,0.0,0.0,320.0,530.0,1240.0,16.0,68.0,170.0,20.0,0.0,0.0,0.0,0.0,28.0,20,32.3
495.0,0.0,0.0,0.0,756.0,898.0,12.0,75.0,150.0,0.0,0.0,0.0,0.0,0.0,7.0,20,15.0
495.0,0.0,0.0,0.0,756.0,898.0,12.0,75.0,150.0,0.0,0.0,0.0,0.0,0.0,28.0,20,22.3
495.0,0.0,0.0,0.0,756.0,898.0,12.0,75.0,150.0,0.0,0.0,0.0,0.0,0.0,91.0,20,23.8
396.0,128.7,0.0,0.0,756.0,898.0,12.0,75.0,150.0,0.0,1.0,0.0217,12.0,115.0,7.0,20,28.8
396.0,128.7,0.0,0.0,756.0,898.0,12.0,75.0,150.0,0.0,1.0,0.0217,12.0,115.0,28.0,20,39.4
396.0,128.7,0.0,0.0,756.0,898.0,12.0,75.0,150.0,0.0,1.0,0.0217,12.0,115.0,91.0,20,43.0
0.0,750.0,235.0,0.0,1105.0,0.0,12.0,85.7,214.3,150.0,0.0,0.0,0.0,0.0,3.0,20,36.7
0.0,750.0,235.0,0.0,1105.0,0.0,12.0,85.7,214.3,150.0,0.0,0.0,0.0,0.0,7.0,20,38.6
0.0,750.0,235.0,0.0,1105.0,0.0,12.0,85.7,214.3,150.0,0.0,0.0,0.0,0.0,28.0,20,43.2
360.0,40.0,0.0,0.0,651.0,1209.0,14.0,45.7,114.3,0.0,0.0,0.0,0.0,0.0,7.0,20,27.0
320.0,80.0,0.0,0.0,651.0,1209.0,14.0,45.7,114.3,0.0,0.0,0.0,0.0,0.0,7.0,20,31.0
360.0,40.0,0.0,0.0,651.0,1209.0,14.0,64.0,96.0,0.0,0.0,0.0,0.0,0.0,7.0,20,25.0
320.0,80.0,0.0,0.0,651.0,1209.0,14.0,64.0,96.0,0.0,0.0,0.0,0.0,0.0,7.0,20,29.0
400.0,0.0,0.0,0.0,658.0,1222.0,14.0,40.0,100.0,0.0,0.0,0.0,0.0,0.0,7.0,20,11.0
360.0,40.0,0.0,0.0,655.0,1216.0,14.0,40.0,100.0,8.0,0.0,0.0,0.0,0.0,7.0,20,15.0
320.0,80.0,0.0,0.0,655.0,1216.0,14.0,40.0,100.0,8.0,0.0,0.0,0.0,0.0,7.0,20,22.0
400.0,0.0,0.0,0.0,658.0,1222.0,14.0,56.0,84.0,0.0,0.0,0.0,0.0,0.0,7.0,20,8.0
360.0,40.0,0.0,0.0,655.0,1216.0,14.0,56.0,84.0,8.0,0.0,0.0,0.0,0.0,7.0,20,14.0
320.0,80.0,0.0,0.0,655.0,1216.0,14.0,56.0,84.0,8.0,0.0,0.0,0.0,0.0,7.0,20,25.0
360.0,40.0,0.0,0.0,651.0,1209.0,14.0,45.7,114.3,0.0,0.0,0.0,0.0,0.0,28.0,20,40.0
320.0,80.0,0.0,0.0,651.0,1209.0,14.0,45.7,114.3,0.0,0.0,0.0,0.0,0.0,28.0,20,47.0
360.0,40.0,0.0,0.0,651.0,1209.0,14.0,64.0,96.0,0.0,0.0,0.0,0.0,0.0,28.0,20,43.0
320.0,80.0,0.0,0.0,651.0,1209.0,14.0,64.0,96.0,0.0,0.0,0.0,0.0,0.0,28.0,20,54.0
400.0,0.0,0.0,0.0,658.0,1222.0,14.0,40.0,100.0,0.0,0.0,0.0,0.0,0.0,28.0,20,25.0
360.0,40.0,0.0,0.0,655.0,1216.0,14.0,40.0,100.0,8.0,0.0,0.0,0.0,0.0,28.0,20,27.0
320.0,80.0,0.0,0.0,655.0,1216.0,14.0,40.0,100.0,8.0,0.0,0.0,0.0,0.0,28.0,20,35.0
400.0,0.0,0.0,0.0,658.0,1222.0,14.0,56.0,84.0,0.0,0.0,0.0,0.0,0.0,28.0,20,27.0
360.0,40.0,0.0,0.0,655.0,1216.0,14.0,56.0,84.0,8.0,0.0,0.0,0.0,0.0,28.0,20,27.0
320.0,80.0,0.0,0.0,655.0,1216.0,14.0,56.0,84.0,8.0,0.0,0.0,0.0,0.0,28.0,20,45.0
360.0,40.0,0.0,0.0,651.0,1209.0,14.0,45.7,114.3,0.0,0.0,0.0,0.0,0.0,56.0,20,45.0
320.0,80.0,0.0,0.0,651.0,1209.0,14.0,45.7,114.3,0.0,0.0,0.0,0.0,0.0,56.0,20,50.0
360.0,40.0,0.0,0.0,651.0,1209.0,14.0,64.0,96.0,0.0,0.0,0.0,0.0,0.0,56.0,20,50.0
320.0,80.0,0.0,0.0,651.0,1209.0,14.0,64.0,96.0,0.0,0.0,0.0,0.0,0.0,56.0,20,63.0
400.0,0.0,0.0,0.0,658.0,1222.0,14.0,40.0,100.0,0.0,0.0,0.0,0.0,0.0,56.0,20,30.0
360.0,40.0,0.0,0.0,655.0,1216.0,14.0,40.0,100.0,8.0,0.0,0.0,0.0,0.0,56.0,20,35.0
320.0,80.0,0.0,0.0,655.0,1216.0,14.0,40.0,100.0,8.0,0.0,0.0,0.0,0.0,56.0,20,40.0
400.0,0.0,0.0,0.0,658.0,1222.0,14.0,56.0,84.0,0.0,0.0,0.0,0.0,0.0,56.0,20,32.0
360.0,40.0,0.0,0.0,655.0,1216.0,14.0,56.0,84.0,8.0,0.0,0.0,0.0,0.0,56.0,20,35.0
320.0,80.0,0.0,0.0,655.0,1216.0,14.0,56.0,84.0,8.0,0.0,0.0,0.0,0.0,56.0,20,52.0
360.0,40.0,0.0,0.0,651.0,1209.0,14.0,45.7,114.3,0.0,0.0,0.0,0.0,0.0,91.0,20,47.0
320.0,80.0,0.0,0.0,651.0,1209.0,14.0,45.7,114.3,0.0,0.0,0.0,0.0,0.0,91.0,20,54.0
360.0,40.0,0.0,0.0,651.0,1209.0,14.0,64.0,96.0,0.0,0.0,0.0,0.0,0.0,91.0,20,52.0
320.0,80.0,0.0,0.0,651.0,1209.0,14.0,64.0,96.0,0.0,0.0,0.0,0.0,0.0,91.0,20,68.0
400.0,0.0,0.0,0.0,658.0,1222.0,14.0,40.0,100.0,0.0,0.0,0.0,0.0,0.0,91.0,20,33.0
360.0,40.0,0.0,0.0,655.0,1216.0,14.0,40.0,100.0,8.0,0.0,0.0,0.0,0.0,91.0,20,38.0
320.0,80.0,0.0,0.0,655.0,1216.0,14.0,40.0,100.0,8.0,0.0,0.0,0.0,0.0,91.0,20,43.0
400.0,0.0,0.0,0.0,658.0,1222.0,14.0,56.0,84.0,0.0,0.0,0.0,0.0,0.0,91.0,20,34.0
360.0,40.0,0.0,0.0,655.0,1216.0,14.0,56.0,84.0,8.0,0.0,0.0,0.0,0.0,91.0,20,41.0
320.0,80.0,0.0,0.0,655.0,1216.0,14.0,56.0,84.0,8.0,0.0,0.0,0.0,0.0,91.0,20,54.0
360.0,40.0,0.0,0.0,651.0,1209.0,14.0,45.7,114.3,0.0,0.0,0.0,0.0,0.0,180.0,20,49.0
320.0,80.0,0.0,0.0,651.0,1209.0,14.0,45.7,114.3,0.0,0.0,0.0,0.0,0.0,180.0,20,59.0
360.0,40.0,0.0,0.0,651.0,1209.0,14.0,64.0,96.0,0.0,0.0,0.0,0.0,0.0,180.0,20,54.0
320.0,80.0,0.0,0.0,651.0,1209.0,14.0,64.0,96.0,0.0,0.0,0.0,0.0,0.0,180.0,20,70.0
400.0,0.0,0.0,0.0,658.0,1222.0,14.0,40.0,100.0,0.0,0.0,0.0,0.0,0.0,180.0,20,35.0
360.0,40.0,0.0,0.0,655.0,1216.0,14.0,40.0,100.0,8.0,0.0,0.0,0.0,0.0,180.0,20,39.0
320.0,80.0,0.0,0.0,655.0,1216.0,14.0,40.0,100.0,8.0,0.0,0.0,0.0,0.0,180.0,20,44.0
400.0,0.0,0.0,0.0,658.0,1222.0,14.0,56.0,84.0,0.0,0.0,0.0,0.0,0.0,180.0,20,37.0
360.0,40.0,0.0,0.0,655.0,1216.0,14.0,56.0,84.0,8.0,0.0,0.0,0.0,0.0,180.0,20,44.0
320.0,80.0,0.0,0.0,655.0,1216.0,14.0,56.0,84.0,8.0,0.0,0.0,0.0,0.0,180.0,20,57.0
400.0,0.0,0.0,0.0,554.0,1293.0,14.0,45.0,113.0,0.0,0.0,0.0,0.0,0.0,3.0,20,30.6
380.0,0.0,20.0,0.0,554.0,1293.0,14.0,45.0,113.0,0.0,0.0,0.0,0.0,0.0,3.0,20,45.0
360.0,0.0,40.0,0.0,554.0,1293.0,14.0,45.0,113.0,0.0,0.0,0.0,0.0,0.0,3.0,20,37.2
340.0,0.0,60.0,0.0,554.0,1293.0,14.0,45.0,113.0,0.0,0.0,0.0,0.0,0.0,3.0,20,35.0
320.0,0.0,80.0,0.0,554.0,1293.0,14.0,45.0,113.0,0.0,0.0,0.0,0.0,0.0,3.0,20,63.8
400.0,0.0,0.0,0.0,554.0,1293.0,14.0,45.0,113.0,0.0,0.0,0.0,0.0,0.0,7.0,20,36.8
380.0,0.0,20.0,0.0,554.0,1293.0,14.0,45.0,113.0,0.0,0.0,0.0,0.0,0.0,7.0,20,45.2
360.0,0.0,40.0,0.0,554.0,1293.0,14.0,45.0,113.0,0.0,0.0,0.0,0.0,0.0,7.0,20,50.0
340.0,0.0,60.0,0.0,554.0,1293.0,14.0,45.0,113.0,0.0,0.0,0.0,0.0,0.0,7.0,20,45.2
320.0,0.0,80.0,0.0,554.0,1293.0,14.0,45.0,113.0,0.0,0.0,0.0,0.0,0.0,7.0,20,65.0
400.0,0.0,0.0,0.0,554.0,1293.0,14.0,45.0,113.0,0.0,0.0,0.0,0.0,0.0,14.0,20,41.9
380.0,0.0,20.0,0.0,554.0,1293.0,14.0,45.0,113.0,0.0,0.0,0.0,0.0,0.0,14.0,20,45.6
360.0,0.0,40.0,0.0,554.0,1293.0,14.0,45.0,113.0,0.0,0.0,0.0,0.0,0.0,14.0,20,51.94
340.0,0.0,60.0,0.0,554.0,1293.0,14.0,45.0,113.0,0.0,0.0,0.0,0.0,0.0,14.0,20,46.4
320.0,0.0,80.0,0.0,554.0,1293.0,14.0,45.0,113.0,0.0,0.0,0.0,0.0,0.0,14.0,20,67.5
400.0,0.0,0.0,0.0,554.0,1293.0,14.0,45.0,113.0,0.0,0.0,0.0,0.0,0.0,21.0,20,41.5
380.0,0.0,20.0,0.0,554.0,1293.0,14.0,45.0,113.0,0.0,0.0,0.0,0.0,0.0,21.0,20,46.7
360.0,0.0,40.0,0.0,554.0,1293.0,14.0,45.0,113.0,0.0,0.0,0.0,0.0,0.0,21.0,20,52.8
340.0,0.0,60.0,0.0,554.0,1293.0,14.0,45.0,113.0,0.0,0.0,0.0,0.0,0.0,21.0,20,47.5
320.0,0.0,80.0,0.0,554.0,1293.0,14.0,45.0,113.0,0.0,0.0,0.0,0.0,0.0,21.0,20,68.4
400.0,0.0,0.0,0.0,554.0,1293.0,14.0,45.0,113.0,0.0,0.0,0.0,0.0,0.0,28.0,20,44.9
380.0,0.0,20.0,0.0,554.0,1293.0,14.0,45.0,113.0,0.0,0.0,0.0,0.0,0.0,28.0,20,47.4
360.0,0.0,40.0,0.0,554.0,1293.0,14.0,45.0,113.0,0.0,0.0,0.0,0.0,0.0,28.0,20,49.4
340.0,0.0,60.0,0.0,554.0,1293.0,14.0,45.0,113.0,0.0,0.0,0.0,0.0,0.0,28.0,20,53.4
320.0,0.0,80.0,0.0,554.0,1293.0,14.0,45.0,113.0,0.0,0.0,0.0,0.0,0.0,28.0,20,70.0
340.0,60.0,0.0,0.0,795.0,963.0,12.0,51.3,128.7,38.6,0.0,0.0,0.0,0.0,1.0,20,48.4
340.0,60.0,0.0,0.0,795.0,963.0,12.0,51.3,128.7,38.6,0.0,0.0,0.0,0.0,7.0,20,49.2
340.0,60.0,0.0,0.0,795.0,963.0,12.0,51.3,128.7,38.6,0.0,0.0,0.0,0.0,28.0,20,50.4
340.0,60.0,0.0,0.0,795.0,963.0,12.0,51.3,128.7,38.6,0.0,0.0,0.0,0.0,56.0,20,50.5
340.0,60.0,0.0,0.0,795.0,963.0,12.0,51.3,128.7,38.6,5.0,0.022,18.0,3.5,1.0,20,47.9
340.0,60.0,0.0,0.0,795.0,963.0,12.0,51.3,128.7,38.6,5.0,0.022,18.0,3.5,7.0,20,47.9
340.0,60.0,0.0,0.0,795.0,963.0,12.0,51.3,128.7,38.6,5.0,0.022,18.0,3.5,28.0,20,48.0
340.0,60.0,0.0,0.0,795.0,963.0,12.0,51.3,128.7,38.6,5.0,0.022,18.0,3.5,56.0,20,48.3
400.0,0.0,0.0,0.0,800.0,950.0,12.0,57.0,143.0,40.0,0.0,0.0,0.0,0.0,1.0,70,53.46
400.0,0.0,0.0,0.0,800.0,950.0,12.0,57.0,143.0,48.0,0.0,0.0,0.0,0.0,1.0,70,45.01
400.0,0.0,0.0,0.0,800.0,950.0,12.0,57.0,143.0,60.0,0.0,0.0,0.0,0.0,1.0,70,37.31
400.0,0.0,0.0,0.0,800.0,950.0,12.0,57.0,143.0,80.0,0.0,0.0,0.0,0.0,1.0,70,22.58
400.0,0.0,0.0,0.0,800.0,950.0,12.0,57.0,143.0,48.0,0.0,0.0,0.0,0.0,2.0,70,51.03
400.0,0.0,0.0,0.0,800.0,950.0,12.0,57.0,143.0,48.0,0.0,0.0,0.0,0.0,3.0,70,51.41
400.0,0.0,0.0,0.0,800.0,950.0,12.0,57.0,143.0,48.0,0.0,0.0,0.0,0.0,5.0,70,51.68
400.0,0.0,0.0,0.0,800.0,950.0,12.0,57.0,143.0,48.0,0.0,0.0,0.0,0.0,2.0,70,44.81
400.0,0.0,0.0,0.0,800.0,950.0,12.0,57.0,143.0,48.0,0.0,0.0,0.0,0.0,2.0,70,48.56
400.0,0.0,0.0,0.0,800.0,950.0,12.0,57.0,143.0,48.0,0.0,0.0,0.0,0.0,2.0,70,47.99
366.1,40.68,0.0,0.0,610.2,1220.35,8.0,46.48,116.2,0.0,0.0,0.0,0.0,0.0,3.0,20,15.46
366.1,40.68,0.0,0.0,610.2,1220.35,8.0,46.48,116.2,0.0,0.0,0.0,0.0,0.0,7.0,20,28.18
366.1,40.68,0.0,0.0,610.2,1220.35,8.0,46.48,116.2,0.0,0.0,0.0,0.0,0.0,28.0,20,39.53
366.1,40.68,0.0,0.0,610.2,1220.35,8.0,46.48,116.2,0.0,0.0,0.0,0.0,0.0,56.0,20,42.12
325.42,81.36,0.0,0.0,610.2,1220.35,8.0,46.48,116.2,0.0,0.0,0.0,0.0,0.0,3.0,20,18.25
325.42,81.36,0.0,0.0,610.2,1220.35,8.0,46.48,116.2,0.0,0.0,0.0,0.0,0.0,7.0,20,30.45
325.42,81.36,0.0,0.0,610.2,1220.35,8.0,46.48,116.2,0.0,0.0,0.0,0.0,0.0,28.0,20,42.36
325.42,81.36,0.0,0.0,610.2,1220.35,8.0,46.48,116.2,0.0,0.0,0.0,0.0,0.0,56.0,20,44.36
284.74,122.03,0.0,0.0,610.2,1220.35,8.0,46.48,116.2,0.0,0.0,0.0,0.0,0.0,3.0,20,21.34
284.74,122.03,0.0,0.0,610.2,1220.35,8.0,46.48,116.2,0.0,0.0,0.0,0.0,0.0,7.0,20,34.18
284.74,122.03,0.0,0.0,610.2,1220.35,8.0,46.48,116.2,0.0,0.0,0.0,0.0,0.0,28.0,20,46.51
284.74,122.03,0.0,0.0,610.2,1220.35,8.0,46.48,116.2,0.0,0.0,0.0,0.0,0.0,60.0,20,48.26
383.0,0.0,0.0,0.0,546.0,1188.0,8.0,80.0,120.0,0.0,0.0,0.0,0.0,0.0,3.0,20,13.48
383.0,0.0,0.0,0.0,546.0,1188.0,10.0,80.0,120.0,0.0,0.0,0.0,0.0,0.0,3.0,20,15.26
383.0,0.0,0.0,0.0,546.0,1188.0,12.0,80.0,120.0,0.0,0.0,0.0,0.0,0.0,3.0,20,17.03
383.0,0.0,0.0,0.0,546.0,1188.0,8.0,80.0,120.0,0.0,0.0,0.0,0.0,0.0,28.0,20,29.62
383.0,0.0,0.0,0.0,546.0,1188.0,10.0,80.0,120.0,0.0,0.0,0.0,0.0,0.0,28.0,20,31.39
383.0,0.0,0.0,0.0,546.0,1188.0,12.0,80.0,120.0,0.0,0.0,0.0,0.0,0.0,28.0,20,33.17
463.5,0.0,0.0,0.0,530.7,1154.1,8.0,80.0,120.0,0.0,0.0,0.0,0.0,0.0,3.0,20,16.8
463.5,0.0,0.0,0.0,530.7,1154.1,10.0,80.0,120.0,0.0,0.0,0.0,0.0,0.0,3.0,20,18.57
463.5,0.0,0.0,0.0,530.7,1154.1,12.0,80.0,120.0,0.0,0.0,0.0,0.0,0.0,3.0,20,20.35
463.5,0.0,0.0,0.0,530.7,1154.1,8.0,80.0,120.0,0.0,0.0,0.0,0.0,0.0,28.0,20,32.423
463.5,0.0,0.0,0.0,530.7,1154.1,10.0,80.0,120.0,0.0,0.0,0.0,0.0,0.0,28.0,20,34.21
463.5,0.0,0.0,0.0,530.7,1154.1,12.0,80.0,120.0,0.0,0.0,0.0,0.0,0.0,28.0,20,35.98
530.0,0.0,0.0,0.0,514.0,1117.0,8.0,80.0,120.0,0.0,0.0,0.0,0.0,0.0,3.0,20,20.41
530.0,0.0,0.0,0.0,514.0,1117.0,10.0,80.0,120.0,0.0,0.0,0.0,0.0,0.0,3.0,20,22.19
530.0,0.0,0.0,0.0,514.0,1117.0,12.0,80.0,120.0,0.0,0.0,0.0,0.0,0.0,3.0,20,23.97
530.0,0.0,0.0,0.0,514.0,1117.0,8.0,80.0,120.0,0.0,0.0,0.0,0.0,0.0,28.0,20,42.8
530.0,0.0,0.0,0.0,514.0,1117.0,10.0,80.0,120.0,0.0,0.0,0.0,0.0,0.0,28.0,20,45.02
530.0,0.0,0.0,0.0,514.0,1117.0,12.0,80.0,120.0,0.0,0.0,0.0,0.0,0.0,28.0,20,47.24
204.5,204.5,0.0,0.0,549.0,1290.0,8.0,41.0,102.0,92.5,0.0,0.0,0.0,0.0,7.0,20,23.27
204.5,204.5,0.0,0.0,549.0,1290.0,8.0,41.0,102.0,92.5,0.0,0.0,0.0,0.0,28.0,20,36.69
204.5,204.5,0.0,0.0,549.0,1290.0,8.0,41.0,102.0,92.5,0.0,0.0,0.0,0.0,91.0,20,42.82
410.0,0.0,0.0,0.0,627.0,1164.0,12.0,61.5,123.0,45.0,0.0,0.0,0.0,0.0,7.0,20,33.9
400.0,0.0,0.0,0.0,636.0,1169.0,12.0,52.0,128.0,48.0,0.0,0.0,0.0,0.0,7.0,20,29.03
480.0,0.0,0.0,0.0,606.0,1140.0,12.0,56.0,112.0,35.0,0.0,0.0,0.0,0.0,7.0,20,61.71
450.0,0.0,0.0,0.0,625.0,1154.0,12.0,53.0,106.0,40.0,0.0,0.0,0.0,0.0,7.0,20,65.28
410.0,0.0,0.0,0.0,627.0,1164.0,12.0,61.5,123.0,45.0,0.0,0.0,0.0,0.0,28.0,20,35.91
400.0,0.0,0.0,0.0,636.0,1169.0,12.0,52.0,128.0,48.0,0.0,0.0,0.0,0.0,28.0,20,36.44
480.0,0.0,0.0,0.0,606.0,1140.0,12.0,56.0,112.0,35.0,0.0,0.0,0.0,0.0,28.0,20,53.68
450.0,0.0,0.0,0.0,625.0,1154.0,12.0,53.0,106.0,40.0,0.0,0.0,0.0,0.0,28.0,20,66.12
0.0,400.0,0.0,0.0,650.0,1208.0,10.0,56.0,84.0,48.0,0.0,0.0,0.0,0.0,7.0,20,40.89
0.0,400.0,0.0,0.0,636.0,1182.0,12.0,60.0,120.0,48.0,0.0,0.0,0.0,0.0,7.0,20,38.47
0.0,400.0,0.0,0.0,622.0,1156.0,14.0,63.0,157.0,48.0,0.0,0.0,0.0,0.0,7.0,20,36.94
0.0,450.0,0.0,0.0,625.0,1161.0,14.0,53.0,105.0,54.0,0.0,0.0,0.0,0.0,7.0,20,56.05
0.0,450.0,0.0,0.0,609.0,1132.0,10.0,58.0,145.0,54.0,0.0,0.0,0.0,0.0,7.0,20,41.4
0.0,450.0,0.0,0.0,594.0,1102.0,12.0,99.0,149.0,54.0,0.0,0.0,0.0,0.0,7.0,20,35.03
0.0,500.0,0.0,0.0,600.0,1115.0,12.0,50.0,125.0,60.0,0.0,0.0,0.0,0.0,7.0,20,52.23
0.0,500.0,0.0,0.0,583.0,1082.0,14.0,90.0,135.0,60.0,0.0,0.0,0.0,0.0,7.0,20,40.13
0.0,500.0,0.0,0.0,565.0,1050.0,10.0,92.0,183.0,60.0,0.0,0.0,0.0,0.0,7.0,20,32.61
0.0,400.0,0.0,0.0,650.0,1208.0,10.0,56.0,84.0,48.0,0.0,0.0,0.0,0.0,28.0,20,46.75
0.0,400.0,0.0,0.0,636.0,1182.0,12.0,60.0,120.0,48.0,0.0,0.0,0.0,0.0,28.0,20,38.98
0.0,400.0,0.0,0.0,622.0,1156.0,14.0,63.0,157.0,48.0,0.0,0.0,0.0,0.0,28.0,20,42.55
0.0,450.0,0.0,0.0,625.0,1161.0,14.0,53.0,105.0,54.0,0.0,0.0,0.0,0.0,28.0,20,61.15
0.0,450.0,0.0,0.0,609.0,1132.0,10.0,58.0,145.0,54.0,0.0,0.0,0.0,0.0,28.0,20,42.24
0.0,450.0,0.0,0.0,594.0,1102.0,12.0,99.0,149.0,54.0,0.0,0.0,0.0,0.0,28.0,20,37.32
0.0,500.0,0.0,0.0,600.0,1115.0,12.0,50.0,125.0,60.0,0.0,0.0,0.0,0.0,28.0,20,59.5
0.0,500.0,0.0,0.0,583.0,1082.0,14.0,90.0,135.0,60.0,0.0,0.0,0.0,0.0,28.0,20,42.93
0.0,500.0,0.0,0.0,565.0,1050.0,10.0,92.0,183.0,60.0,0.0,0.0,0.0,0.0,28.0,20,34.4
296.25,98.75,0.0,0.0,605.0,1174.0,8.0,59.0,118.0,0.0,0.0,0.0,0.0,0.0,7.0,20,33.04
296.25,98.75,0.0,0.0,605.0,1174.0,8.0,59.0,118.0,0.0,0.5,0.25,16.0,200.0,7.0,20,36.3
256.75,138.25,0.0,0.0,605.0,1174.0,8.0,59.0,118.0,0.0,0.5,0.25,16.0,200.0,7.0,20,41.1
217.25,177.75,0.0,0.0,605.0,1174.0,8.0,59.0,118.0,0.0,0.5,0.25,16.0,200.0,7.0,20,44.7
296.25,98.75,0.0,0.0,605.0,1174.0,8.0,59.0,118.0,0.0,0.0,0.0,0.0,0.0,28.0,20,43.1
296.25,98.75,0.0,0.0,605.0,1174.0,8.0,59.0,118.0,0.0,0.5,0.25,16.0,200.0,28.0,20,44.7
256.75,138.25,0.0,0.0,605.0,1174.0,8.0,59.0,118.0,0.0,0.5,0.25,16.0,200.0,28.0,20,45.4
217.25,177.75,0.0,0.0,605.0,1174.0,8.0,59.0,118.0,0.0,0.5,0.25,16.0,200.0,28.0,20,50.36
296.25,98.75,0.0,0.0,605.0,1174.0,8.0,59.0,118.0,0.0,0.0,0.0,0.0,0.0,91.0,20,49.12
296.25,98.75,0.0,0.0,605.0,1174.0,8.0,59.0,118.0,0.0,0.5,0.25,16.0,200.0,91.0,20,49.81
256.75,138.25,0.0,0.0,605.0,1174.0,8.0,59.0,118.0,0.0,0.5,0.25,16.0,200.0,91.0,20,52.63
217.25,177.75,0.0,0.0,605.0,1174.0,8.0,59.0,118.0,0.0,0.5,0.25,16.0,200.0,91.0,20,55.91
460.0,0.0,0.0,0.0,539.0,1201.0,8.0,57.1,142.9,0.0,0.0,0.0,0.0,0.0,1.0,80,39.4
460.0,0.0,0.0,0.0,539.0,1201.0,8.0,57.1,142.9,0.0,0.0,0.0,0.0,0.0,3.0,20,35.2
460.0,0.0,0.0,0.0,539.0,1201.0,14.0,50.0,150.0,0.0,0.0,0.0,0.0,0.0,1.0,80,72.8
460.0,0.0,0.0,0.0,539.0,1201.0,14.0,50.0,150.0,0.0,0.0,0.0,0.0,0.0,3.0,20,43.2
414.0,0.0,0.0,0.0,794.0,984.0,12.0,53.0,133.0,44.6,0.0,0.0,0.0,0.0,1.0,90,14.52
207.0,207.0,0.0,0.0,794.0,984.0,12.0,53.0,133.0,44.6,0.0,0.0,0.0,0.0,1.0,90,46.94
0.0,414.0,0.0,0.0,794.0,984.0,12.0,53.0,133.0,44.6,0.0,0.0,0.0,0.0,1.0,90,58.34
414.0,0.0,0.0,0.0,794.0,984.0,12.0,53.0,133.0,54.4,0.0,0.0,0.0,0.0,1.0,90,12.22
207.0,207.0,0.0,0.0,794.0,984.0,12.0,53.0,133.0,54.4,0.0,0.0,0.0,0.0,1.0,90,43.04
0.0,414.0,0.0,0.0,794.0,984.0,12.0,53.0,133.0,54.4,0.0,0.0,0.0,0.0,1.0,90,56.85
0.0,415.0,0.0,0.0,784.0,1039.0,10.0,46.0,71.0,136.0,0.0,0.0,0.0,0.0,28.0,20,22.4
0.0,415.0,0.0,0.0,784.0,1039.0,10.0,46.0,71.0,136.0,0.0,0.0,0.0,0.0,56.0,20,25.1
0.0,415.0,0.0,0.0,784.0,1039.0,10.0,46.0,71.0,136.0,0.0,0.0,0.0,0.0,90.0,20,27.0
0.0,415.0,0.0,0.0,784.0,1039.0,10.0,46.0,71.0,136.0,0.0,0.0,0.0,0.0,180.0,20,31.1
0.0,415.0,0.0,0.0,784.0,1039.0,10.0,46.0,71.0,136.0,0.0,0.0,0.0,0.0,360.0,20,33.2
409.0,0.0,0.0,0.0,686.0,909.0,10.0,129.0,204.0,10.0,0.0,0.0,0.0,0.0,28.0,20,39.5
409.0,0.0,0.0,0.0,686.0,909.0,10.0,129.0,204.0,10.0,0.0,0.0,0.0,0.0,56.0,20,41.6
409.0,0.0,0.0,0.0,686.0,909.0,10.0,129.0,204.0,10.0,0.0,0.0,0.0,0.0,90.0,20,41.3
409.0,0.0,0.0,0.0,686.0,909.0,10.0,129.0,204.0,10.0,0.0,0.0,0.0,0.0,180.0,20,40.2
409.0,0.0,0.0,0.0,686.0,909.0,10.0,129.0,204.0,10.0,0.0,0.0,0.0,0.0,360.0,20,40.4
172.0,688.0,45.0,0.0,905.0,0.0,14.0,45.0,314.0,97.0,0.0,0.0,0.0,0.0,1.0,80,101.5
172.0,688.0,45.0,0.0,905.0,0.0,14.0,45.0,314.0,97.0,1.0,0.12,6.0,200.0,1.0,80,142.1
172.0,688.0,45.0,0.0,905.0,0.0,14.0,45.0,314.0,97.0,2.0,0.12,6.0,200.0,1.0,80,158.9
172.0,688.0,45.0,0.0,905.0,0.0,14.0,45.0,314.0,97.0,3.0,0.12,6.0,200.0,1.0,80,171.2
172.0,688.0,45.0,0.0,905.0,0.0,14.0,45.0,314.0,97.0,1.0,0.12,8.0,200.0,1.0,80,133.4
172.0,688.0,45.0,0.0,905.0,0.0,14.0,45.0,314.0,97.0,2.0,0.12,8.0,200.0,1.0,80,147.2
172.0,688.0,45.0,0.0,905.0,0.0,14.0,45.0,314.0,97.0,3.0,0.12,8.0,200.0,1.0,80,163.5
