Repository: 2740267974/ml-prediction-geopolymer-concrete

# Geopolymer Concrete ML Pipeline

**Machine Learning • Deep Learning • Generative Data Augmentation • SHAP Interpretability**

A research-oriented machine learning pipeline for predicting the compressive
strength of fiber-reinforced geopolymer concrete from mix-design, fiber, and
curing parameters.

This repository contains the computational workflow developed for my
first-author research project, including regression modeling, neural networks,
GAN-based tabular data augmentation, and SHAP-based model interpretation.

File: data/origin_data.csv (part 4 of 5)
FA1,GGBS,SF,MK,FA2,CA,Molarity,NaOH,Na2SiO3,Water,F_V (vol%),F_D,F_L,F_M,days,Tem,Com
172.0,688.0,45.0,0.0,905.0,0.0,14.0,45.0,314.0,97.0,1.0,0.12,13.0,200.0,1.0,80,138.6
172.0,688.0,45.0,0.0,905.0,0.0,14.0,45.0,314.0,97.0,2.0,0.12,13.0,200.0,1.0,80,148.3
172.0,688.0,45.0,0.0,905.0,0.0,14.0,45.0,314.0,97.0,3.0,0.12,13.0,200.0,1.0,80,166.2
450.0,0.0,0.0,0.0,1036.0,0.0,12.0,108.0,162.0,0.0,0.0,0.0,0.0,0.0,2.0,80,32.9
405.0,0.0,0.0,45.0,1036.0,0.0,12.0,108.0,162.0,0.0,0.0,0.0,0.0,0.0,2.0,80,40.4
360.0,0.0,0.0,90.0,1036.0,0.0,12.0,108.0,162.0,0.0,0.0,0.0,0.0,0.0,2.0,80,45.0
315.0,0.0,0.0,135.0,1036.0,0.0,12.0,108.0,162.0,0.0,0.0,0.0,0.0,0.0,2.0,80,47.2
342.0,114.0,0.0,0.0,591.0,1138.0,14.0,51.75,154.25,0.0,0.0,0.0,0.0,0.0,7.0,20,22.23
228.0,228.0,0.0,0.0,591.0,1138.0,14.0,51.75,154.25,0.0,0.0,0.0,0.0,0.0,7.0,20,13.69
114.0,342.0,0.0,0.0,591.0,1138.0,14.0,51.75,154.25,0.0,0.0,0.0,0.0,0.0,7.0,20,5.21
342.0,114.0,0.0,0.0,591.0,1138.0,14.0,51.75,154.25,0.0,0.0,0.0,0.0,0.0,28.0,20,33.7
228.0,228.0,0.0,0.0,591.0,1138.0,14.0,51.75,154.25,0.0,0.0,0.0,0.0,0.0,28.0,20,30.1
114.0,342.0,0.0,0.0,591.0,1138.0,14.0,51.75,154.25,0.0,0.0,0.0,0.0,0.0,28.0,20,32.5
411.0,0.0,0.0,0.0,822.0,1333.0,8.0,46.97,117.43,0.0,0.0,0.0,0.0,0.0,7.0,20,16.4
369.9,41.1,0.0,0.0,822.0,1333.0,8.0,46.97,117.43,0.0,0.0,0.0,0.0,0.0,7.0,20,18.5
328.8,82.2,0.0,0.0,822.0,1333.0,8.0,46.97,117.43,0.0,0.0,0.0,0.0,0.0,7.0,20,22.1
287.7,123.3,0.0,0.0,822.0,1333.0,8.0,46.97,117.43,0.0,0.0,0.0,0.0,0.0,7.0,20,24.5
246.6,164.4,0.0,0.0,822.0,1333.0,8.0,46.97,117.43,0.0,0.0,0.0,0.0,0.0,7.0,20,27.6
411.0,0.0,0.0,0.0,822.0,1333.0,10.0,46.97,117.43,0.0,0.0,0.0,0.0,0.0,7.0,20,17.4
369.9,41.1,0.0,0.0,822.0,1333.0,10.0,46.97,117.43,0.0,0.0,0.0,0.0,0.0,7.0,20,23.5
328.8,82.2,0.0,0.0,822.0,1333.0,10.0,46.97,117.43,0.0,0.0,0.0,0.0,0.0,7.0,20,26.9
287.7,123.3,0.0,0.0,822.0,1333.0,10.0,46.97,117.43,0.0,0.0,0.0,0.0,0.0,7.0,20,27.7
246.6,164.4,0.0,0.0,822.0,1333.0,10.0,46.97,117.43,0.0,0.0,0.0,0.0,0.0,7.0,20,33.8
411.0,0.0,0.0,0.0,822.0,1333.0,8.0,46.97,117.43,0.0,0.0,0.0,0.0,0.0,14.0,20,25.7
369.9,41.1,0.0,0.0,822.0,1333.0,8.0,46.97,117.43,0.0,0.0,0.0,0.0,0.0,14.0,20,36.9
328.8,82.2,0.0,0.0,822.0,1333.0,8.0,46.97,117.43,0.0,0.0,0.0,0.0,0.0,14.0,20,40.0
287.7,123.3,0.0,0.0,822.0,1333.0,8.0,46.97,117.43,0.0,0.0,0.0,0.0,0.0,14.0,20,43.1
246.6,164.4,0.0,0.0,822.0,1333.0,8.0,46.97,117.43,0.0,0.0,0.0,0.0,0.0,14.0,20,47.6
411.0,0.0,0.0,0.0,822.0,1333.0,10.0,46.97,117.43,0.0,0.0,0.0,0.0,0.0,14.0,20,28.4
369.9,41.1,0.0,0.0,822.0,1333.0,10.0,46.97,117.43,0.0,0.0,0.0,0.0,0.0,14.0,20,43.4
328.8,82.2,0.0,0.0,822.0,1333.0,10.0,46.97,117.43,0.0,0.0,0.0,0.0,0.0,14.0,20,46.8
287.7,123.3,0.0,0.0,822.0,1333.0,10.0,46.97,117.43,0.0,0.0,0.0,0.0,0.0,14.0,20,51.2
246.6,164.4,0.0,0.0,822.0,1333.0,10.0,46.97,117.43,0.0,0.0,0.0,0.0,0.0,14.0,20,54.3
411.0,0.0,0.0,0.0,822.0,1333.0,8.0,46.97,117.43,0.0,0.0,0.0,0.0,0.0,28.0,20,25.6
369.9,41.1,0.0,0.0,822.0,1333.0,8.0,46.97,117.43,0.0,0.0,0.0,0.0,0.0,28.0,20,35.4
328.8,82.2,0.0,0.0,822.0,1333.0,8.0,46.97,117.43,0.0,0.0,0.0,0.0,0.0,28.0,20,41.0
287.7,123.3,0.0,0.0,822.0,1333.0,8.0,46.97,117.43,0.0,0.0,0.0,0.0,0.0,28.0,20,44.0
246.6,164.4,0.0,0.0,822.0,1333.0,8.0,46.97,117.43,0.0,0.0,0.0,0.0,0.0,28.0,20,48.3
411.0,0.0,0.0,0.0,822.0,1333.0,10.0,46.97,117.43,0.0,0.0,0.0,0.0,0.0,28.0,20,33.1
369.9,41.1,0.0,0.0,822.0,1333.0,10.0,46.97,117.43,0.0,0.0,0.0,0.0,0.0,28.0,20,44.1
328.8,82.2,0.0,0.0,822.0,1333.0,10.0,46.97,117.43,0.0,0.0,0.0,0.0,0.0,28.0,20,48.6
287.7,123.3,0.0,0.0,822.0,1333.0,10.0,46.97,117.43,0.0,0.0,0.0,0.0,0.0,28.0,20,49.5
246.6,164.4,0.0,0.0,822.0,1333.0,10.0,46.97,117.43,0.0,0.0,0.0,0.0,0.0,28.0,20,50.0
411.0,0.0,0.0,0.0,822.0,1333.0,8.0,46.97,117.43,0.0,0.0,0.0,0.0,0.0,56.0,20,30.0
369.9,41.1,0.0,0.0,822.0,1333.0,8.0,46.97,117.43,0.0,0.0,0.0,0.0,0.0,56.0,20,40.0
328.8,82.2,0.0,0.0,822.0,1333.0,8.0,46.97,117.43,0.0,0.0,0.0,0.0,0.0,56.0,20,43.0
287.7,123.3,0.0,0.0,822.0,1333.0,8.0,46.97,117.43,0.0,0.0,0.0,0.0,0.0,56.0,20,46.2
246.6,164.4,0.0,0.0,822.0,1333.0,8.0,46.97,117.43,0.0,0.0,0.0,0.0,0.0,56.0,20,49.6
411.0,0.0,0.0,0.0,822.0,1333.0,10.0,46.97,117.43,0.0,0.0,0.0,0.0,0.0,56.0,20,33.9
369.9,41.1,0.0,0.0,822.0,1333.0,10.0,46.97,117.43,0.0,0.0,0.0,0.0,0.0,56.0,20,45.0
328.8,82.2,0.0,0.0,822.0,1333.0,10.0,46.97,117.43,0.0,0.0,0.0,0.0,0.0,56.0,20,48.9
287.7,123.3,0.0,0.0,822.0,1333.0,10.0,46.97,117.43,0.0,0.0,0.0,0.0,0.0,56.0,20,54.7
246.6,164.4,0.0,0.0,822.0,1333.0,10.0,46.97,117.43,0.0,0.0,0.0,0.0,0.0,56.0,20,56.3
411.0,0.0,0.0,0.0,822.0,1333.0,8.0,46.97,117.43,0.0,0.0,0.0,0.0,0.0,91.0,20,35.4
369.9,41.1,0.0,0.0,822.0,1333.0,8.0,46.97,117.43,0.0,0.0,0.0,0.0,0.0,91.0,20,42.7
328.8,82.2,0.0,0.0,822.0,1333.0,8.0,46.97,117.43,0.0,0.0,0.0,0.0,0.0,91.0,20,47.1
287.7,123.3,0.0,0.0,822.0,1333.0,8.0,46.97,117.43,0.0,0.0,0.0,0.0,0.0,91.0,20,49.6
246.6,164.4,0.0,0.0,822.0,1333.0,8.0,46.97,117.43,0.0,0.0,0.0,0.0,0.0,91.0,20,55.0
411.0,0.0,0.0,0.0,822.0,1333.0,10.0,46.97,117.43,0.0,0.0,0.0,0.0,0.0,91.0,20,40.0
369.9,41.1,0.0,0.0,822.0,1333.0,10.0,46.97,117.43,0.0,0.0,0.0,0.0,0.0,91.0,20,50.0
328.8,82.2,0.0,0.0,822.0,1333.0,10.0,46.97,117.43,0.0,0.0,0.0,0.0,0.0,91.0,20,53.0
287.7,123.3,0.0,0.0,822.0,1333.0,10.0,46.97,117.43,0.0,0.0,0.0,0.0,0.0,91.0,20,58.6
246.6,164.4,0.0,0.0,822.0,1333.0,10.0,46.97,117.43,0.0,0.0,0.0,0.0,0.0,91.0,20,63.4
342.0,38.0,0.0,0.0,570.0,1140.0,8.0,43.43,108.57,0.0,0.0,0.0,0.0,0.0,28.0,20,27.0
304.0,76.0,0.0,0.0,570.0,1140.0,8.0,43.43,108.57,0.0,0.0,0.0,0.0,0.0,28.0,20,32.4
266.0,114.0,0.0,0.0,570.0,1140.0,8.0,43.43,108.57,0.0,0.0,0.0,0.0,0.0,28.0,20,35.67
228.0,152.0,0.0,0.0,570.0,1140.0,8.0,43.43,108.57,0.0,0.0,0.0,0.0,0.0,28.0,20,39.21
190.0,190.0,0.0,0.0,570.0,1140.0,8.0,43.43,108.57,0.0,0.0,0.0,0.0,0.0,28.0,20,49.0
342.0,38.0,0.0,0.0,570.0,1140.0,8.0,43.43,108.57,0.0,0.0,0.0,0.0,0.0,28.0,20,28.8
304.0,76.0,0.0,0.0,570.0,1140.0,8.0,43.43,108.57,0.0,0.0,0.0,0.0,0.0,28.0,20,32.5
266.0,114.0,0.0,0.0,570.0,1140.0,8.0,43.43,108.57,0.0,0.0,0.0,0.0,0.0,28.0,20,49.0
228.0,152.0,0.0,0.0,570.0,1140.0,8.0,43.43,108.57,0.0,0.0,0.0,0.0,0.0,28.0,20,51.8
190.0,190.0,0.0,0.0,570.0,1140.0,8.0,43.43,108.57,0.0,0.0,0.0,0.0,0.0,28.0,20,57.6
342.0,38.0,0.0,0.0,570.0,1140.0,8.0,43.43,108.57,0.0,0.0,0.0,0.0,0.0,7.0,20,16.7
304.0,76.0,0.0,0.0,570.0,1140.0,8.0,43.43,108.57,0.0,0.0,0.0,0.0,0.0,7.0,20,21.8
266.0,114.0,0.0,0.0,570.0,1140.0,8.0,43.43,108.57,0.0,0.0,0.0,0.0,0.0,7.0,20,22.1
228.0,152.0,0.0,0.0,570.0,1140.0,8.0,43.43,108.57,0.0,0.0,0.0,0.0,0.0,7.0,20,23.6
190.0,190.0,0.0,0.0,570.0,1140.0,8.0,43.43,108.57,0.0,0.0,0.0,0.0,0.0,7.0,20,34.3
342.0,38.0,0.0,0.0,570.0,1140.0,8.0,43.43,108.57,0.0,0.0,0.0,0.0,0.0,7.0,20,25.0
304.0,76.0,0.0,0.0,570.0,1140.0,8.0,43.43,108.57,0.0,0.0,0.0,0.0,0.0,7.0,20,26.8
266.0,114.0,0.0,0.0,570.0,1140.0,8.0,43.43,108.57,0.0,0.0,0.0,0.0,0.0,7.0,20,34.4
228.0,152.0,0.0,0.0,570.0,1140.0,8.0,43.43,108.57,0.0,0.0,0.0,0.0,0.0,7.0,20,38.9
190.0,190.0,0.0,0.0,570.0,1140.0,8.0,43.43,108.57,0.0,0.0,0.0,0.0,0.0,7.0,20,43.8
407.0,0.0,0.0,0.0,610.5,1221.0,8.0,54.26,108.5,0.0,0.0,0.0,0.0,0.0,7.0,20,3.6
366.3,40.7,0.0,0.0,610.5,1221.0,8.0,54.26,108.5,0.0,0.0,0.0,0.0,0.0,7.0,20,5.0
325.6,81.4,0.0,0.0,610.5,1221.0,8.0,54.26,108.5,0.0,0.0,0.0,0.0,0.0,7.0,20,6.7
284.9,122.1,0.0,0.0,610.5,1221.0,8.0,54.26,108.5,0.0,0.0,0.0,0.0,0.0,7.0,20,9.4
244.2,162.8,0.0,0.0,610.5,1221.0,8.0,54.26,108.5,0.0,0.0,0.0,0.0,0.0,7.0,20,10.0
203.5,203.5,0.0,0.0,610.5,1221.0,8.0,54.26,108.5,0.0,0.0,0.0,0.0,0.0,7.0,20,12.8
162.8,244.2,0.0,0.0,610.5,1221.0,8.0,54.26,108.5,0.0,0.0,0.0,0.0,0.0,7.0,20,14.1
122.1,284.9,0.0,0.0,610.5,1221.0,8.0,54.26,108.5,0.0,0.0,0.0,0.0,0.0,7.0,20,15.0
407.0,0.0,0.0,0.0,610.5,1221.0,8.0,54.26,108.5,0.0,0.0,0.0,0.0,0.0,14.0,20,7.9
366.3,40.7,0.0,0.0,610.5,1221.0,8.0,54.26,108.5,0.0,0.0,0.0,0.0,0.0,14.0,20,10.6
325.6,81.4,0.0,0.0,610.5,1221.0,8.0,54.26,108.5,0.0,0.0,0.0,0.0,0.0,14.0,20,13.4
284.9,122.1,0.0,0.0,610.5,1221.0,8.0,54.26,108.5,0.0,0.0,0.0,0.0,0.0,14.0,20,15.2
244.2,162.8,0.0,0.0,610.5,1221.0,8.0,54.26,108.5,0.0,0.0,0.0,0.0,0.0,14.0,20,21.7
203.5,203.5,0.0,0.0,610.5,1221.0,8.0,54.26,108.5,0.0,0.0,0.0,0.0,0.0,14.0,20,22.5
162.8,244.2,0.0,0.0,610.5,1221.0,8.0,54.26,108.5,0.0,0.0,0.0,0.0,0.0,14.0,20,23.7
122.1,284.9,0.0,0.0,610.5,1221.0,8.0,54.26,108.5,0.0,0.0,0.0,0.0,0.0,14.0,20,25.0
407.0,0.0,0.0,0.0,610.5,1221.0,8.0,54.26,108.5,0.0,0.0,0.0,0.0,0.0,21.0,20,13.6
366.3,40.7,0.0,0.0,610.5,1221.0,8.0,54.26,108.5,0.0,0.0,0.0,0.0,0.0,21.0,20,14.6
325.6,81.4,0.0,0.0,610.5,1221.0,8.0,54.26,108.5,0.0,0.0,0.0,0.0,0.0,21.0,20,16.9
284.9,122.1,0.0,0.0,610.5,1221.0,8.0,54.26,108.5,0.0,0.0,0.0,0.0,0.0,21.0,20,21.2
244.2,162.8,0.0,0.0,610.5,1221.0,8.0,54.26,108.5,0.0,0.0,0.0,0.0,0.0,21.0,20,23.9
203.5,203.5,0.0,0.0,610.5,1221.0,8.0,54.26,108.5,0.0,0.0,0.0,0.0,0.0,21.0,20,28.6
162.8,244.2,0.0,0.0,610.5,1221.0,8.0,54.26,108.5,0.0,0.0,0.0,0.0,0.0,21.0,20,32.5
122.1,284.9,0.0,0.0,610.5,1221.0,8.0,54.26,108.5,0.0,0.0,0.0,0.0,0.0,21.0,20,34.8
407.0,0.0,0.0,0.0,610.5,1221.0,8.0,54.26,108.5,0.0,0.0,0.0,0.0,0.0,28.0,20,13.6
366.3,40.7,0.0,0.0,610.5,1221.0,8.0,54.26,108.5,0.0,0.0,0.0,0.0,0.0,28.0,20,14.6
325.6,81.4,0.0,0.0,610.5,1221.0,8.0,54.26,108.5,0.0,0.0,0.0,0.0,0.0,28.0,20,16.9
284.9,122.1,0.0,0.0,610.5,1221.0,8.0,54.26,108.5,0.0,0.0,0.0,0.0,0.0,28.0,20,21.2
244.2,162.8,0.0,0.0,610.5,1221.0,8.0,54.26,108.5,0.0,0.0,0.0,0.0,0.0,28.0,20,23.9
203.5,203.5,0.0,0.0,610.5,1221.0,8.0,54.26,108.5,0.0,0.0,0.0,0.0,0.0,28.0,20,28.6
162.8,244.2,0.0,0.0,610.5,1221.0,8.0,54.26,108.5,0.0,0.0,0.0,0.0,0.0,28.0,20,32.5
122.1,284.9,0.0,0.0,610.5,1221.0,8.0,54.26,108.5,0.0,0.0,0.0,0.0,0.0,28.0,20,34.8
570.0,0.0,0.0,0.0,1425.0,0.0,14.0,73.0,183.0,0.0,0.0,0.0,0.0,0.0,28.0,20,28.6
570.0,0.0,0.0,0.0,1412.0,0.0,14.0,73.0,183.0,0.0,1.0,0.1,19.0,10.0,28.0,20,27.2
570.0,0.0,0.0,0.0,1397.0,0.0,14.0,73.0,183.0,0.0,2.0,0.1,19.0,10.0,28.0,20,25.7
570.0,0.0,0.0,0.0,1411.0,0.0,14.0,73.0,183.0,0.0,1.0,0.1,19.0,30.0,28.0,20,28.5
570.0,0.0,0.0,0.0,1397.0,0.0,14.0,73.0,183.0,0.0,2.0,0.1,19.0,30.0,28.0,20,24.8
570.0,0.0,0.0,0.0,1788.0,0.0,14.0,73.0,183.0,0.0,0.0,0.0,0.0,0.0,28.0,20,30.6
570.0,0.0,0.0,0.0,1770.0,0.0,14.0,73.0,183.0,0.0,1.0,0.1,19.0,10.0,28.0,20,33.3
570.0,0.0,0.0,0.0,1770.0,0.0,14.0,73.0,183.0,0.0,1.0,0.1,19.0,30.0,28.0,20,27.4
444.0,111.0,0.0,0.0,1425.0,0.0,14.0,87.0,218.0,0.0,0.0,0.0,0.0,0.0,28.0,20,44.1
444.0,111.0,0.0,0.0,1412.0,0.0,14.0,87.0,218.0,0.0,1.0,0.1,19.0,10.0,28.0,20,50.5
444.0,111.0,0.0,0.0,1397.0,0.0,14.0,87.0,218.0,0.0,2.0,0.1,19.0,10.0,28.0,20,44.9
444.0,111.0,0.0,0.0,1411.0,0.0,14.0,87.0,218.0,0.0,1.0,0.1,19.0,30.0,28.0,20,47.5
444.0,111.0,0.0,0.0,1397.0,0.0,14.0,87.0,218.0,0.0,2.0,0.1,19.0,30.0,28.0,20,50.9
444.0,111.0,0.0,0.0,1788.0,0.0,14.0,87.0,218.0,0.0,0.0,0.0,0.0,0.0,28.0,20,47.5
444.0,111.0,0.0,0.0,1770.0,0.0,14.0,87.0,218.0,0.0,1.0,0.1,19.0,10.0,28.0,20,53.5
444.0,111.0,0.0,0.0,1770.0,0.0,14.0,87.0,218.0,0.0,1.0,0.1,19.0,30.0,28.0,20,44.7
265.0,265.0,0.0,0.0,1425.0,0.0,14.0,114.0,284.0,0.0,0.0,0.0,0.0,0.0,28.0,20,62.9
265.0,265.0,0.0,0.0,1412.0,0.0,14.0,114.0,284.0,0.0,1.0,0.1,19.0,10.0,28.0,20,69.0
265.0,265.0,0.0,0.0,1397.0,0.0,14.0,114.0,284.0,0.0,2.0,0.1,19.0,10.0,28.0,20,55.6
265.0,265.0,0.0,0.0,1411.0,0.0,14.0,114.0,284.0,0.0,1.0,0.1,19.0,30.0,28.0,20,63.2
265.0,265.0,0.0,0.0,1397.0,0.0,14.0,114.0,284.0,0.0,2.0,0.1,19.0,30.0,28.0,20,61.3
265.0,265.0,0.0,0.0,1788.0,0.0,14.0,114.0,284.0,0.0,0.0,0.0,0.0,0.0,28.0,20,65.6
265.0,265.0,0.0,0.0,1770.0,0.0,14.0,114.0,284.0,0.0,1.0,0.1,19.0,10.0,28.0,20,70.4
265.0,265.0,0.0,0.0,1770.0,0.0,14.0,114.0,284.0,0.0,1.0,0.1,19.0,30.0,28.0,20,65.1
570.0,0.0,0.0,0.0,1425.0,0.0,14.0,73.0,183.0,0.0,0.0,0.0,0.0,0.0,7.0,20,19.7
570.0,0.0,0.0,0.0,1412.0,0.0,14.0,73.0,183.0,0.0,1.0,0.1,19.0,10.0,7.0,20,16.6
570.0,0.0,0.0,0.0,1397.0,0.0,14.0,73.0,183.0,0.0,2.0,0.1,19.0,10.0,7.0,20,16.4
570.0,0.0,0.0,0.0,1411.0,0.0,14.0,73.0,183.0,0.0,1.0,0.1,19.0,30.0,7.0,20,19.4
570.0,0.0,0.0,0.0,1397.0,0.0,14.0,73.0,183.0,0.0,2.0,0.1,19.0,30.0,7.0,20,15.9
570.0,0.0,0.0,0.0,1788.0,0.0,14.0,73.0,183.0,0.0,0.0,0.0,0.0,0.0,7.0,20,20.3
570.0,0.0,0.0,0.0,1770.0,0.0,14.0,73.0,183.0,0.0,1.0,0.1,19.0,10.0,7.0,20,23.5
570.0,0.0,0.0,0.0,1770.0,0.0,14.0,73.0,183.0,0.0,1.0,0.1,19.0,30.0,7.0,20,17.7
444.0,111.0,0.0,0.0,1425.0,0.0,14.0,87.0,218.0,0.0,0.0,0.0,0.0,0.0,7.0,20,29.5
444.0,111.0,0.0,0.0,1412.0,0.0,14.0,87.0,218.0,0.0,1.0,0.1,19.0,10.0,7.0,20,32.3
444.0,111.0,0.0,0.0,1397.0,0.0,14.0,87.0,218.0,0.0,2.0,0.1,19.0,10.0,7.0,20,29.7
444.0,111.0,0.0,0.0,1411.0,0.0,14.0,87.0,218.0,0.0,1.0,0.1,19.0,30.0,7.0,20,30.9
444.0,111.0,0.0,0.0,1397.0,0.0,14.0,87.0,218.0,0.0,2.0,0.1,19.0,30.0,7.0,20,31.5
444.0,111.0,0.0,0.0,1788.0,0.0,14.0,87.0,218.0,0.0,0.0,0.0,0.0,0.0,7.0,20,30.4
444.0,111.0,0.0,0.0,1770.0,0.0,14.0,87.0,218.0,0.0,1.0,0.1,19.0,10.0,7.0,20,34.5
444.0,111.0,0.0,0.0,1770.0,0.0,14.0,87.0,218.0,0.0,1.0,0.1,19.0,30.0,7.0,20,27.8
265.0,265.0,0.0,0.0,1425.0,0.0,14.0,114.0,284.0,0.0,0.0,0.0,0.0,0.0,7.0,20,48.4
265.0,265.0,0.0,0.0,1412.0,0.0,14.0,114.0,284.0,0.0,1.0,0.1,19.0,10.0,7.0,20,52.8
265.0,265.0,0.0,0.0,1397.0,0.0,14.0,114.0,284.0,0.0,2.0,0.1,19.0,10.0,7.0,20,44.2
265.0,265.0,0.0,0.0,1411.0,0.0,14.0,114.0,284.0,0.0,1.0,0.1,19.0,30.0,7.0,20,50.0
265.0,265.0,0.0,0.0,1397.0,0.0,14.0,114.0,284.0,0.0,2.0,0.1,19.0,30.0,7.0,20,46.1
265.0,265.0,0.0,0.0,1788.0,0.0,14.0,114.0,284.0,0.0,0.0,0.0,0.0,0.0,7.0,20,45.4
265.0,265.0,0.0,0.0,1770.0,0.0,14.0,114.0,284.0,0.0,1.0,0.1,19.0,10.0,7.0,20,50.2
265.0,265.0,0.0,0.0,1770.0,0.0,14.0,114.0,284.0,0.0,1.0,0.1,19.0,30.0,7.0,20,44.2
570.0,0.0,0.0,0.0,1425.0,0.0,14.0,73.0,183.0,0.0,0.0,0.0,0.0,0.0,56.0,20,35.5
570.0,0.0,0.0,0.0,1412.0,0.0,14.0,73.0,183.0,0.0,1.0,0.1,19.0,10.0,56.0,20,33.0
570.0,0.0,0.0,0.0,1397.0,0.0,14.0,73.0,183.0,0.0,2.0,0.1,19.0,10.0,56.0,20,30.9
570.0,0.0,0.0,0.0,1411.0,0.0,14.0,73.0,183.0,0.0,1.0,0.1,19.0,30.0,56.0,20,33.9
570.0,0.0,0.0,0.0,1397.0,0.0,14.0,73.0,183.0,0.0,2.0,0.1,19.0,30.0,56.0,20,23.7
570.0,0.0,0.0,0.0,1788.0,0.0,14.0,73.0,183.0,0.0,0.0,0.0,0.0,0.0,56.0,20,38.3
570.0,0.0,0.0,0.0,1770.0,0.0,14.0,73.0,183.0,0.0,1.0,0.1,19.0,10.0,56.0,20,41.2
570.0,0.0,0.0,0.0,1770.0,0.0,14.0,73.0,183.0,0.0,1.0,0.1,19.0,30.0,56.0,20,34.8
444.0,111.0,0.0,0.0,1425.0,0.0,14.0,87.0,218.0,0.0,0.0,0.0,0.0,0.0,56.0,20,53.4
444.0,111.0,0.0,0.0,1412.0,0.0,14.0,87.0,218.0,0.0,1.0,0.1,19.0,10.0,56.0,20,57.7
444.0,111.0,0.0,0.0,1397.0,0.0,14.0,87.0,218.0,0.0,2.0,0.1,19.0,10.0,56.0,20,54.8
444.0,111.0,0.0,0.0,1411.0,0.0,14.0,87.0,218.0,0.0,1.0,0.1,19.0,30.0,56.0,20,55.2
444.0,111.0,0.0,0.0,1397.0,0.0,14.0,87.0,218.0,0.0,2.0,0.1,19.0,30.0,56.0,20,56.5
444.0,111.0,0.0,0.0,1788.0,0.0,14.0,87.0,218.0,0.0,0.0,0.0,0.0,0.0,56.0,20,55.2
444.0,111.0,0.0,0.0,1770.0,0.0,14.0,87.0,218.0,0.0,1.0,0.1,19.0,10.0,56.0,20,60.6
444.0,111.0,0.0,0.0,1770.0,0.0,14.0,87.0,218.0,0.0,1.0,0.1,19.0,30.0,56.0,20,51.8
265.0,265.0,0.0,0.0,1425.0,0.0,14.0,114.0,284.0,0.0,0.0,0.0,0.0,0.0,56.0,20,71.1
265.0,265.0,0.0,0.0,1412.0,0.0,14.0,114.0,284.0,0.0,1.0,0.1,19.0,10.0,56.0,20,77.2
265.0,265.0,0.0,0.0,1397.0,0.0,14.0,114.0,284.0,0.0,2.0,0.1,19.0,10.0,56.0,20,64.6
265.0,265.0,0.0,0.0,1411.0,0.0,14.0,114.0,284.0,0.0,1.0,0.1,19.0,30.0,56.0,20,73.3
265.0,265.0,0.0,0.0,1397.0,0.0,14.0,114.0,284.0,0.0,2.0,0.1,19.0,30.0,56.0,20,69.6
265.0,265.0,0.0,0.0,1788.0,0.0,14.0,114.0,284.0,0.0,0.0,0.0,0.0,0.0,56.0,20,72.7
265.0,265.0,0.0,0.0,1770.0,0.0,14.0,114.0,284.0,0.0,1.0,0.1,19.0,10.0,56.0,20,79.2
265.0,265.0,0.0,0.0,1770.0,0.0,14.0,114.0,284.0,0.0,1.0,0.1,19.0,30.0,56.0,20,72.3
580.0,0.0,0.0,0.0,690.0,695.0,14.0,28.0,180.0,123.0,0.0,0.0,0.0,0.0,28.0,20,28.5
580.0,0.0,0.0,0.0,690.0,695.0,14.0,28.0,180.0,123.0,0.25,0.21,13.0,210.0,28.0,20,33.7
580.0,0.0,0.0,0.0,690.0,695.0,14.0,28.0,180.0,123.0,0.5,0.21,13.0,210.0,28.0,20,37.5
580.0,0.0,0.0,0.0,690.0,695.0,14.0,28.0,180.0,123.0,0.75,0.21,13.0,210.0,28.0,20,40.3
580.0,0.0,0.0,0.0,690.0,695.0,14.0,28.0,180.0,123.0,1.0,0.21,13.0,210.0,28.0,20,38.4
580.0,0.0,0.0,0.0,690.0,695.0,14.0,28.0,180.0,123.0,0.2,0.04,12.0,16.5,28.0,20,34.3
580.0,0.0,0.0,0.0,690.0,695.0,14.0,28.0,180.0,123.0,0.4,0.04,12.0,16.5,28.0,20,38.1
580.0,0.0,0.0,0.0,690.0,695.0,14.0,28.0,180.0,123.0,0.6,0.04,12.0,16.5,28.0,20,41.6
580.0,0.0,0.0,0.0,690.0,695.0,14.0,28.0,180.0,123.0,0.8,0.04,12.0,16.5,28.0,20,39.2
620.5,109.5,0.0,0.0,1178.0,0.0,14.0,105.85,211.7,0.0,0.5,0.8,35.0,3.0,28.0,20,53.1
620.5,109.5,0.0,0.0,1178.0,0.0,14.0,105.85,211.7,0.0,1.0,0.8,35.0,3.0,28.0,20,45.7
620.5,109.5,0.0,0.0,1178.0,0.0,14.0,105.85,211.7,0.0,1.5,0.8,35.0,3.0,28.0,20,52.1
620.5,109.5,0.0,0.0,1178.0,0.0,14.0,105.85,211.7,0.0,0.5,0.75,35.0,210.0,28.0,20,49.7
620.5,109.5,0.0,0.0,1178.0,0.0,14.0,105.85,211.7,0.0,1.0,0.75,35.0,210.0,28.0,20,53.4
620.5,109.5,0.0,0.0,1178.0,0.0,14.0,105.85,211.7,0.0,1.5,0.75,35.0,210.0,28.0,20,54.5
700.0,300.0,0.0,0.0,800.0,0.0,14.0,39.0,176.9,207.9,0.0,0.0,0.0,0.0,28.0,20,54.3
700.0,300.0,0.0,0.0,800.0,0.0,14.0,39.0,176.9,207.9,0.2,0.25,12.0,100.0,28.0,20,53.1
700.0,300.0,0.0,0.0,800.0,0.0,14.0,39.0,176.9,215.9,0.4,0.25,12.0,100.0,28.0,20,52.8
700.0,300.0,0.0,0.0,800.0,0.0,14.0,39.0,176.9,215.9,0.6,0.25,12.0,100.0,28.0,20,51.6
700.0,300.0,0.0,0.0,800.0,0.0,14.0,39.0,176.9,207.9,0.0,0.0,0.0,0.0,7.0,20,51.3
700.0,300.0,0.0,0.0,800.0,0.0,14.0,39.0,176.9,207.9,0.2,0.25,12.0,100.0,7.0,20,51.3
700.0,300.0,0.0,0.0,800.0,0.0,14.0,39.0,176.9,215.9,0.4,0.25,12.0,100.0,7.0,20,49.3
700.0,300.0,0.0,0.0,800.0,0.0,14.0,39.0,176.9,215.9,0.6,0.25,12.0,100.0,7.0,20,48.8
750.0,250.0,0.0,0.0,1200.0,0.0,14.0,0.0,271.5,367.5,0.0,0.0,0.0,0.0,28.0,20,30.5
750.0,250.0,0.0,0.0,1200.0,0.0,14.0,0.0,271.5,372.1,0.1,0.33,6.0,3.5,28.0,20,30.0
750.0,250.0,0.0,0.0,1200.0,0.0,14.0,0.0,271.5,376.6,0.2,0.33,6.0,3.5,28.0,20,32.0
750.0,250.0,0.0,0.0,1200.0,0.0,14.0,0.0,271.5,379.1,0.3,0.33,6.0,3.5,28.0,20,33.0
750.0,250.0,0.0,0.0,1200.0,0.0,14.0,0.0,271.5,381.4,0.4,0.33,6.0,3.5,28.0,20,35.5
750.0,250.0,0.0,0.0,1200.0,0.0,14.0,0.0,271.5,384.9,0.5,0.33,6.0,3.5,28.0,20,38.0
750.0,250.0,0.0,0.0,1200.0,0.0,14.0,0.0,271.5,367.5,0.0,0.0,0.0,0.0,7.0,20,10.8
750.0,250.0,0.0,0.0,1200.0,0.0,14.0,0.0,271.5,372.1,0.1,0.33,6.0,3.5,7.0,20,9.6
750.0,250.0,0.0,0.0,1200.0,0.0,14.0,0.0,271.5,376.6,0.2,0.33,6.0,3.5,7.0,20,10.9
750.0,250.0,0.0,0.0,1200.0,0.0,14.0,0.0,271.5,379.1,0.3,0.33,6.0,3.5,7.0,20,11.3
750.0,250.0,0.0,0.0,1200.0,0.0,14.0,0.0,271.5,381.4,0.4,0.33,6.0,3.5,7.0,20,11.9
750.0,250.0,0.0,0.0,1200.0,0.0,14.0,0.0,271.5,384.9,0.5,0.33,6.0,3.5,7.0,20,12.6
750.0,250.0,0.0,0.0,1200.0,0.0,14.0,0.0,271.5,367.5,0.0,0.0,0.0,0.0,14.0,20,20.4
750.0,250.0,0.0,0.0,1200.0,0.0,14.0,0.0,271.5,372.1,0.1,0.33,6.0,3.5,14.0,20,19.4
750.0,250.0,0.0,0.0,1200.0,0.0,14.0,0.0,271.5,376.6,0.2,0.33,6.0,3.5,14.0,20,21.0
750.0,250.0,0.0,0.0,1200.0,0.0,14.0,0.0,271.5,379.1,0.3,0.33,6.0,3.5,14.0,20,22.0
750.0,250.0,0.0,0.0,1200.0,0.0,14.0,0.0,271.5,381.4,0.4,0.33,6.0,3.5,14.0,20,23.4
750.0,250.0,0.0,0.0,1200.0,0.0,14.0,0.0,271.5,384.9,0.5,0.33,6.0,3.5,14.0,20,24.5
375.0,375.0,0.0,0.0,1400.0,0.0,12.0,112.5,225.0,75.0,0.0,0.0,0.0,0.0,3.0,80,41.73
375.0,375.0,0.0,0.0,1400.0,0.0,12.0,112.5,225.0,75.0,1.0,0.2,13.0,250.0,3.0,80,45.36
300.0,450.0,0.0,0.0,1400.0,0.0,12.0,112.5,225.0,75.0,0.0,0.0,0.0,0.0,3.0,80,32.06
300.0,450.0,0.0,0.0,1400.0,0.0,12.0,112.5,225.0,75.0,1.0,0.2,13.0,250.0,3.0,80,40.04
225.0,525.0,0.0,0.0,1400.0,0.0,12.0,112.5,225.0,75.0,0.0,0.0,0.0,0.0,3.0,80,30.5
225.0,525.0,0.0,0.0,1400.0,0.0,12.0,112.5,225.0,75.0,1.0,0.2,13.0,250.0,3.0,80,36.29
375.0,375.0,0.0,0.0,1400.0,0.0,12.0,112.5,225.0,75.0,0.0,0.0,0.0,0.0,3.0,160,45.06
375.0,375.0,0.0,0.0,1400.0,0.0,12.0,112.5,225.0,75.0,1.0,0.2,13.0,250.0,3.0,160,50.81
300.0,450.0,0.0,0.0,1400.0,0.0,12.0,112.5,225.0,75.0,0.0,0.0,0.0,0.0,3.0,160,36.89
300.0,450.0,0.0,0.0,1400.0,0.0,12.0,112.5,225.0,75.0,1.0,0.2,13.0,250.0,3.0,160,42.64
225.0,525.0,0.0,0.0,1400.0,0.0,12.0,112.5,225.0,75.0,0.0,0.0,0.0,0.0,3.0,160,34.29
225.0,525.0,0.0,0.0,1400.0,0.0,12.0,112.5,225.0,75.0,1.0,0.2,13.0,250.0,3.0,160,38.2
375.0,375.0,0.0,0.0,1400.0,0.0,12.0,112.5,225.0,75.0,0.0,0.0,0.0,0.0,3.0,240,49.82
375.0,375.0,0.0,0.0,1400.0,0.0,12.0,112.5,225.0,75.0,1.0,0.2,13.0,250.0,3.0,240,55.63
300.0,450.0,0.0,0.0,1400.0,0.0,12.0,112.5,225.0,75.0,0.0,0.0,0.0,0.0,3.0,240,38.32
300.0,450.0,0.0,0.0,1400.0,0.0,12.0,112.5,225.0,75.0,1.0,0.2,13.0,250.0,3.0,240,44.51
225.0,525.0,0.0,0.0,1400.0,0.0,12.0,112.5,225.0,75.0,0.0,0.0,0.0,0.0,3.0,240,36.1
225.0,525.0,0.0,0.0,1400.0,0.0,12.0,112.5,225.0,75.0,1.0,0.2,13.0,250.0,3.0,240,41.9
375.0,375.0,0.0,0.0,1400.0,0.0,12.0,112.5,225.0,75.0,0.0,0.0,0.0,0.0,7.0,80,42.6
375.0,375.0,0.0,0.0,1400.0,0.0,12.0,112.5,225.0,75.0,1.0,0.2,13.0,250.0,7.0,80,46.88
300.0,450.0,0.0,0.0,1400.0,0.0,12.0,112.5,225.0,75.0,0.0,0.0,0.0,0.0,7.0,80,33.66
300.0,450.0,0.0,0.0,1400.0,0.0,12.0,112.5,225.0,75.0,1.0,0.2,13.0,250.0,7.0,80,41.88
225.0,525.0,0.0,0.0,1400.0,0.0,12.0,112.5,225.0,75.0,0.0,0.0,0.0,0.0,7.0,80,32.85
225.0,525.0,0.0,0.0,1400.0,0.0,12.0,112.5,225.0,75.0,1.0,0.2,13.0,250.0,7.0,80,39.92
375.0,375.0,0.0,0.0,1400.0,0.0,12.0,112.5,225.0,75.0,0.0,0.0,0.0,0.0,7.0,160,46.18
375.0,375.0,0.0,0.0,1400.0,0.0,12.0,112.5,225.0,75.0,1.0,0.2,13.0,250.0,7.0,160,51.11
300.0,450.0,0.0,0.0,1400.0,0.0,12.0,112.5,225.0,75.0,0.0,0.0,0.0,0.0,7.0,160,39.77
300.0,450.0,0.0,0.0,1400.0,0.0,12.0,112.5,225.0,75.0,1.0,0.2,13.0,250.0,7.0,160,44.27
225.0,525.0,0.0,0.0,1400.0,0.0,12.0,112.5,225.0,75.0,0.0,0.0,0.0,0.0,7.0,160,37.2
225.0,525.0,0.0,0.0,1400.0,0.0,12.0,112.5,225.0,75.0,1.0,0.2,13.0,250.0,7.0,160,40.64
375.0,375.0,0.0,0.0,1400.0,0.0,12.0,112.5,225.0,75.0,0.0,0.0,0.0,0.0,7.0,240,51.33
375.0,375.0,0.0,0.0,1400.0,0.0,12.0,112.5,225.0,75.0,1.0,0.2,13.0,250.0,7.0,240,57.21
300.0,450.0,0.0,0.0,1400.0,0.0,12.0,112.5,225.0,75.0,0.0,0.0,0.0,0.0,7.0,240,41.81
300.0,450.0,0.0,0.0,1400.0,0.0,12.0,112.5,225.0,75.0,1.0,0.2,13.0,250.0,7.0,240,46.43
225.0,525.0,0.0,0.0,1400.0,0.0,12.0,112.5,225.0,75.0,0.0,0.0,0.0,0.0,7.0,240,38.01
225.0,525.0,0.0,0.0,1400.0,0.0,12.0,112.5,225.0,75.0,1.0,0.2,13.0,250.0,7.0,240,43.64
375.0,375.0,0.0,0.0,1400.0,0.0,12.0,112.5,225.0,75.0,0.0,0.0,0.0,0.0,28.0,80,43.53
375.0,375.0,0.0,0.0,1400.0,0.0,12.0,112.5,225.0,75.0,1.0,0.2,13.0,250.0,28.0,80,48.44
300.0,450.0,0.0,0.0,1400.0,0.0,12.0,112.5,225.0,75.0,0.0,0.0,0.0,0.0,28.0,80,36.63
300.0,450.0,0.0,0.0,1400.0,0.0,12.0,112.5,225.0,75.0,1.0,0.2,13.0,250.0,28.0,80,42.86
225.0,525.0,0.0,0.0,1400.0,0.0,12.0,112.5,225.0,75.0,0.0,0.0,0.0,0.0,28.0,80,34.69
225.0,525.0,0.0,0.0,1400.0,0.0,12.0,112.5,225.0,75.0,1.0,0.2,13.0,250.0,28.0,80,41.72
375.0,375.0,0.0,0.0,1400.0,0.0,12.0,112.5,225.0,75.0,0.0,0.0,0.0,0.0,28.0,160,48.25
375.0,375.0,0.0,0.0,1400.0,0.0,12.0,112.5,225.0,75.0,1.0,0.2,13.0,250.0,28.0,160,53.31
300.0,450.0,0.0,0.0,1400.0,0.0,12.0,112.5,225.0,75.0,0.0,0.0,0.0,0.0,28.0,160,43.48
300.0,450.0,0.0,0.0,1400.0,0.0,12.0,112.5,225.0,75.0,1.0,0.2,13.0,250.0,28.0,160,46.87
225.0,525.0,0.0,0.0,1400.0,0.0,12.0,112.5,225.0,75.0,0.0,0.0,0.0,0.0,28.0,160,39.45
225.0,525.0,0.0,0.0,1400.0,0.0,12.0,112.5,225.0,75.0,1.0,0.2,13.0,250.0,28.0,160,43.52
375.0,375.0,0.0,0.0,1400.0,0.0,12.0,112.5,225.0,75.0,0.0,0.0,0.0,0.0,28.0,240,54.42
375.0,375.0,0.0,0.0,1400.0,0.0,12.0,112.5,225.0,75.0,1.0,0.2,13.0,250.0,28.0,240,62.23
300.0,450.0,0.0,0.0,1400.0,0.0,12.0,112.5,225.0,75.0,0.0,0.0,0.0,0.0,28.0,240,45.12
300.0,450.0,0.0,0.0,1400.0,0.0,12.0,112.5,225.0,75.0,1.0,0.2,13.0,250.0,28.0,240,48.31
225.0,525.0,0.0,0.0,1400.0,0.0,12.0,112.5,225.0,75.0,0.0,0.0,0.0,0.0,28.0,240,41.5
225.0,525.0,0.0,0.0,1400.0,0.0,12.0,112.5,225.0,75.0,1.0,0.2,13.0,250.0,28.0,240,44.32
0.0,0.0,0.0,450.0,675.0,0.0,14.0,94.9,590.4,0.0,1.5,0.2,15.0,200.0,1.0,20,43.0
0.0,0.0,0.0,450.0,675.0,0.0,14.0,94.9,590.4,0.0,1.5,0.2,15.0,200.0,3.0,20,59.0
0.0,0.0,0.0,450.0,675.0,0.0,14.0,94.9,590.4,0.0,1.5,0.2,15.0,200.0,7.0,20,63.0
0.0,0.0,0.0,450.0,675.0,0.0,14.0,94.9,590.4,0.0,1.5,0.2,15.0,200.0,1.0,60,60.0
0.0,0.0,0.0,450.0,675.0,0.0,14.0,94.9,590.4,0.0,1.5,0.2,15.0,200.0,3.0,60,70.5
0.0,0.0,0.0,450.0,675.0,0.0,14.0,94.9,590.4,0.0,1.5,0.2,15.0,200.0,7.0,60,76.5
0.0,0.0,0.0,450.0,675.0,0.0,14.0,94.9,590.4,0.0,1.5,0.2,15.0,200.0,1.0,90,79.0
0.0,0.0,0.0,450.0,675.0,0.0,14.0,94.9,590.4,0.0,1.5,0.2,15.0,200.0,3.0,90,84.0
0.0,0.0,0.0,450.0,675.0,0.0,14.0,94.9,590.4,0.0,1.5,0.2,15.0,200.0,7.0,90,63.0
0.0,46.24,11.56,17.34,0.0,0.0,14.0,2.08,9.48,13.29,2.0,0.24,12.0,110.0,28.0,20,68.0
250.0,250.0,0.0,0.0,1500.0,0.0,14.0,140.0,210.0,15.0,0.0,0.0,0.0,0.0,7.0,20,47.7
240.0,240.0,0.0,360.0,1080.0,0.0,14.0,134.4,201.6,36.0,0.0,0.0,0.0,0.0,7.0,20,40.4
240.0,240.0,0.0,360.0,1080.0,0.0,14.0,134.4,201.6,36.0,0.5,0.2,12.5,210.0,7.0,20,35.9
240.0,240.0,0.0,360.0,1080.0,0.0,14.0,134.4,201.6,36.0,1.0,0.2,12.5,210.0,7.0,20,35.1
240.0,240.0,0.0,720.0,720.0,0.0,14.0,134.4,201.6,57.6,0.0,0.0,0.0,0.0,7.0,20,37.3
240.0,240.0,0.0,720.0,720.0,0.0,14.0,134.4,201.6,57.6,0.5,0.2,12.5,210.0,7.0,20,30.7
240.0,240.0,0.0,720.0,720.0,0.0,14.0,134.4,201.6,57.6,1.0,0.2,12.5,210.0,7.0,20,32.0
240.0,240.0,0.0,1080.0,360.0,0.0,14.0,134.4,201.6,79.2,0.0,0.0,0.0,0.0,7.0,20,30.4
240.0,240.0,0.0,1080.0,360.0,0.0,14.0,134.4,201.6,79.2,0.5,0.2,12.5,210.0,7.0,20,22.1
240.0,240.0,0.0,1080.0,360.0,0.0,14.0,134.4,201.6,79.2,1.0,0.2,12.5,210.0,7.0,20,25.4
230.0,230.0,0.0,1380.0,0.0,0.0,14.0,128.8,193.2,96.6,0.0,0.0,0.0,0.0,7.0,20,25.1
230.0,230.0,0.0,1380.0,0.0,0.0,14.0,128.8,193.2,96.6,0.5,0.2,12.5,210.0,7.0,20,21.7
230.0,230.0,0.0,1380.0,0.0,0.0,14.0,128.8,193.2,96.6,1.0,0.2,12.5,210.0,7.0,20,20.5
250.0,250.0,0.0,0.0,1500.0,0.0,14.0,140.0,210.0,15.0,0.0,0.0,0.0,0.0,14.0,20,57.0
240.0,240.0,0.0,360.0,1080.0,0.0,14.0,134.4,201.6,36.0,0.0,0.0,0.0,0.0,14.0,20,42.5
240.0,240.0,0.0,360.0,1080.0,0.0,14.0,134.4,201.6,36.0,0.5,0.2,12.5,210.0,14.0,20,41.8
240.0,240.0,0.0,360.0,1080.0,0.0,14.0,134.4,201.6,36.0,1.0,0.2,12.5,210.0,14.0,20,39.8
240.0,240.0,0.0,720.0,720.0,0.0,14.0,134.4,201.6,57.6,0.0,0.0,0.0,0.0,14.0,20,42.0
240.0,240.0,0.0,720.0,720.0,0.0,14.0,134.4,201.6,57.6,0.5,0.2,12.5,210.0,14.0,20,34.5
240.0,240.0,0.0,720.0,720.0,0.0,14.0,134.4,201.6,57.6,1.0,0.2,12.5,210.0,14.0,20,33.2
240.0,240.0,0.0,1080.0,360.0,0.0,14.0,134.4,201.6,79.2,0.0,0.0,0.0,0.0,14.0,20,33.8
240.0,240.0,0.0,1080.0,360.0,0.0,14.0,134.4,201.6,79.2,0.5,0.2,12.5,210.0,14.0,20,22.6
240.0,240.0,0.0,1080.0,360.0,0.0,14.0,134.4,201.6,79.2,1.0,0.2,12.5,210.0,14.0,20,27.7
230.0,230.0,0.0,1380.0,0.0,0.0,14.0,128.8,193.2,96.6,0.0,0.0,0.0,0.0,14.0,20,26.3
230.0,230.0,0.0,1380.0,0.0,0.0,14.0,128.8,193.2,96.6,0.5,0.2,12.5,210.0,14.0,20,23.5
230.0,230.0,0.0,1380.0,0.0,0.0,14.0,128.8,193.2,96.6,1.0,0.2,12.5,210.0,14.0,20,22.2
250.0,250.0,0.0,0.0,1500.0,0.0,14.0,140.0,210.0,15.0,0.0,0.0,0.0,0.0,28.0,20,64.5
240.0,240.0,0.0,360.0,1080.0,0.0,14.0,134.4,201.6,36.0,0.0,0.0,0.0,0.0,28.0,20,52.6
240.0,240.0,0.0,360.0,1080.0,0.0,14.0,134.4,201.6,36.0,0.5,0.2,12.5,210.0,28.0,20,42.0
240.0,240.0,0.0,360.0,1080.0,0.0,14.0,134.4,201.6,36.0,1.0,0.2,12.5,210.0,28.0,20,40.6
240.0,240.0,0.0,720.0,720.0,0.0,14.0,134.4,201.6,57.6,0.0,0.0,0.0,0.0,28.0,20,43.7
240.0,240.0,0.0,720.0,720.0,0.0,14.0,134.4,201.6,57.6,0.5,0.2,12.5,210.0,28.0,20,35.1
240.0,240.0,0.0,720.0,720.0,0.0,14.0,134.4,201.6,57.6,1.0,0.2,12.5,210.0,28.0,20,33.3
240.0,240.0,0.0,1080.0,360.0,0.0,14.0,134.4,201.6,79.2,0.0,0.0,0.0,0.0,28.0,20,34.7
240.0,240.0,0.0,1080.0,360.0,0.0,14.0,134.4,201.6,79.2,0.5,0.2,12.5,210.0,28.0,20,23.0
240.0,240.0,0.0,1080.0,360.0,0.0,14.0,134.4,201.6,79.2,1.0,0.2,12.5,210.0,28.0,20,28.1
230.0,230.0,0.0,1380.0,0.0,0.0,14.0,128.8,193.2,96.6,0.0,0.0,0.0,0.0,28.0,20,27.5
230.0,230.0,0.0,1380.0,0.0,0.0,14.0,128.8,193.2,96.6,0.5,0.2,12.5,210.0,28.0,20,24.0
230.0,230.0,0.0,1380.0,0.0,0.0,14.0,128.8,193.2,96.6,1.0,0.2,12.5,210.0,28.0,20,22.3
0.0,500.0,0.0,1500.0,0.0,0.0,12.0,114.3,285.7,20.0,0.0,0.0,0.0,0.0,1.0,20,10.34
0.0,500.0,0.0,1500.0,0.0,0.0,12.0,114.3,285.7,50.0,0.0,0.0,0.0,0.0,1.0,20,8.08
0.0,500.0,0.0,1500.0,0.0,0.0,12.0,114.3,285.7,50.0,1.0,0.039,12.0,41.0,28.0,20,17.23
0.0,500.0,0.0,1500.0,0.0,0.0,12.0,114.3,285.7,20.0,0.0,0.0,0.0,0.0,3.0,20,15.19
0.0,500.0,0.0,1500.0,0.0,0.0,12.0,114.3,285.7,20.0,0.0,0.0,0.0,0.0,7.0,20,17.14
0.0,500.0,0.0,1500.0,0.0,0.0,12.0,114.3,285.7,20.0,0.0,0.0,0.0,0.0,28.0,20,29.63
340.0,60.0,0.0,605.5,1122.3,0.0,14.0,57.14,142.86,0.0,0.0,0.0,0.0,0.0,28.0,20,49.7
340.0,60.0,0.0,605.5,1122.3,0.0,14.0,68.57,171.43,0.0,0.0,0.0,0.0,0.0,28.0,20,45.0
340.0,60.0,0.0,605.5,1122.3,0.0,14.0,68.57,171.43,0.0,1.0,1.0,47.0,4.0,28.0,20,36.6
340.0,60.0,0.0,605.5,1122.3,0.0,14.0,68.57,171.43,0.0,1.0,0.55,41.0,3.0,28.0,20,43.1
340.0,60.0,0.0,605.5,1122.3,0.0,14.0,68.57,171.43,0.0,1.0,1.0,47.0,4.0,28.0,20,41.8
340.0,60.0,0.0,605.5,1122.3,0.0,14.0,68.57,171.43,0.0,1.0,0.55,35.0,210.0,28.0,20,46.8
432.0,108.0,0.0,0.0,1350.0,0.0,12.0,86.0,214.0,0.0,0.0,0.0,0.0,0.0,7.0,20,26.0
432.0,108.0,0.0,0.0,1693.0,0.0,12.0,86.0,214.0,0.0,0.0,0.0,0.0,0.0,7.0,20,28.0
432.0,108.0,0.0,0.0,1278.0,0.0,12.0,86.0,214.0,0.0,0.0,0.0,0.0,0.0,7.0,20,32.0
260.0,260.0,0.0,0.0,1350.0,0.0,12.0,111.0,277.0,0.0,0.0,0.0,0.0,0.0,7.0,20,49.5
260.0,260.0,0.0,0.0,1693.0,0.0,12.0,111.0,277.0,0.0,0.0,0.0,0.0,0.0,7.0,20,48.0
260.0,260.0,0.0,0.0,1278.0,0.0,12.0,111.0,277.0,0.0,0.0,0.0,0.0,0.0,7.0,20,55.0
432.0,108.0,0.0,0.0,1350.0,0.0,12.0,86.0,214.0,0.0,1.0,0.03,2.0,5.0,7.0,20,29.0
432.0,108.0,0.0,0.0,1693.0,0.0,12.0,86.0,214.0,0.0,1.0,0.03,2.0,5.0,7.0,20,28.0
432.0,108.0,0.0,0.0,1278.0,0.0,12.0,86.0,214.0,0.0,1.0,0.03,2.0,5.0,7.0,20,30.0
260.0,260.0,0.0,0.0,1350.0,0.0,12.0,111.0,277.0,0.0,1.0,0.03,2.0,5.0,7.0,20,50.0
260.0,260.0,0.0,0.0,1693.0,0.0,12.0,111.0,277.0,0.0,1.0,0.03,2.0,5.0,7.0,20,43.0
260.0,260.0,0.0,0.0,1278.0,0.0,12.0,111.0,277.0,0.0,1.0,0.03,2.0,5.0,7.0,20,53.0
432.0,108.0,0.0,0.0,1350.0,0.0,12.0,86.0,214.0,0.0,1.0,0.02,2.0,40.0,7.0,20,31.0
432.0,108.0,0.0,0.0,1693.0,0.0,12.0,86.0,214.0,0.0,1.0,0.02,2.0,40.0,7.0,20,32.0
432.0,108.0,0.0,0.0,1278.0,0.0,12.0,86.0,214.0,0.0,1.0,0.02,2.0,40.0,7.0,20,34.0
260.0,260.0,0.0,0.0,1350.0,0.0,12.0,111.0,277.0,0.0,1.0,0.02,2.0,40.0,7.0,20,54.0
260.0,260.0,0.0,0.0,1693.0,0.0,12.0,111.0,277.0,0.0,1.0,0.02,2.0,40.0,7.0,20,52.0
260.0,260.0,0.0,0.0,1278.0,0.0,12.0,111.0,277.0,0.0,1.0,0.02,2.0,40.0,7.0,20,58.0
432.0,108.0,0.0,0.0,1350.0,0.0,12.0,86.0,214.0,0.0,1.0,0.15,2.0,20.0,7.0,20,28.0
432.0,108.0,0.0,0.0,1693.0,0.0,12.0,86.0,214.0,0.0,1.0,0.15,2.0,20.0,7.0,20,28.0
432.0,108.0,0.0,0.0,1278.0,0.0,12.0,86.0,214.0,0.0,1.0,0.15,2.0,20.0,7.0,20,31.0
260.0,260.0,0.0,0.0,1350.0,0.0,12.0,111.0,277.0,0.0,1.0,0.15,2.0,20.0,7.0,20,52.0
260.0,260.0,0.0,0.0,1693.0,0.0,12.0,111.0,277.0,0.0,1.0,0.15,2.0,20.0,7.0,20,48.0
260.0,260.0,0.0,0.0,1278.0,0.0,12.0,111.0,277.0,0.0,1.0,0.15,2.0,20.0,7.0,20,52.0
432.0,108.0,0.0,0.0,1350.0,0.0,12.0,86.0,214.0,0.0,1.0,0.03,2.0,35.0,7.0,20,26.0
432.0,108.0,0.0,0.0,1693.0,0.0,12.0,86.0,214.0,0.0,1.0,0.03,2.0,35.0,7.0,20,28.0
432.0,108.0,0.0,0.0,1278.0,0.0,12.0,86.0,214.0,0.0,1.0,0.03,2.0,35.0,7.0,20,33.0
260.0,260.0,0.0,0.0,1350.0,0.0,12.0,111.0,277.0,0.0,1.0,0.03,2.0,35.0,7.0,20,53.0
260.0,260.0,0.0,0.0,1693.0,0.0,12.0,111.0,277.0,0.0,1.0,0.03,2.0,35.0,7.0,20,50.0
260.0,260.0,0.0,0.0,1278.0,0.0,12.0,111.0,277.0,0.0,1.0,0.03,2.0,35.0,7.0,20,55.0
432.0,108.0,0.0,0.0,1350.0,0.0,12.0,86.0,214.0,0.0,1.0,0.12,2.0,15.0,7.0,20,26.0
432.0,108.0,0.0,0.0,1693.0,0.0,12.0,86.0,214.0,0.0,1.0,0.12,2.0,15.0,7.0,20,27.0
432.0,108.0,0.0,0.0,1278.0,0.0,12.0,86.0,214.0,0.0,1.0,0.12,2.0,15.0,7.0,20,31.0
260.0,260.0,0.0,0.0,1350.0,0.0,12.0,111.0,277.0,0.0,1.0,0.12,2.0,15.0,7.0,20,50.0
260.0,260.0,0.0,0.0,1693.0,0.0,12.0,111.0,277.0,0.0,1.0,0.12,2.0,15.0,7.0,20,48.0
260.0,260.0,0.0,0.0,1278.0,0.0,12.0,111.0,277.0,0.0,1.0,0.12,2.0,15.0,7.0,20,54.0
432.0,108.0,0.0,0.0,1350.0,0.0,12.0,86.0,214.0,0.0,1.0,0.03,2.0,20.0,7.0,20,26.0
432.0,108.0,0.0,0.0,1693.0,0.0,12.0,86.0,214.0,0.0,1.0,0.03,2.0,20.0,7.0,20,28.0
432.0,108.0,0.0,0.0,1278.0,0.0,12.0,86.0,214.0,0.0,1.0,0.03,2.0,20.0,7.0,20,33.0
260.0,260.0,0.0,0.0,1350.0,0.0,12.0,111.0,277.0,0.0,1.0,0.03,2.0,20.0,7.0,20,53.0
260.0,260.0,0.0,0.0,1693.0,0.0,12.0,111.0,277.0,0.0,1.0,0.03,2.0,20.0,7.0,20,51.5
260.0,260.0,0.0,0.0,1278.0,0.0,12.0,111.0,277.0,0.0,1.0,0.03,2.0,20.0,7.0,20,55.5
432.0,108.0,0.0,0.0,1350.0,0.0,12.0,86.0,214.0,0.0,2.0,0.02,2.0,40.0,7.0,20,28.5
432.0,108.0,0.0,0.0,1693.0,0.0,12.0,86.0,214.0,0.0,2.0,0.02,2.0,40.0,7.0,20,31.5
432.0,108.0,0.0,0.0,1278.0,0.0,12.0,86.0,214.0,0.0,2.0,0.02,2.0,40.0,7.0,20,23.0
260.0,260.0,0.0,0.0,1350.0,0.0,12.0,111.0,277.0,0.0,2.0,0.02,2.0,40.0,7.0,20,52.0
260.0,260.0,0.0,0.0,1693.0,0.0,12.0,111.0,277.0,0.0,2.0,0.02,2.0,40.0,7.0,20,51.0
260.0,260.0,0.0,0.0,1278.0,0.0,12.0,111.0,277.0,0.0,2.0,0.02,2.0,40.0,7.0,20,45.0
432.0,108.0,0.0,0.0,1350.0,0.0,12.0,86.0,214.0,0.0,0.0,0.0,0.0,0.0,14.0,20,32.5
432.0,108.0,0.0,0.0,1693.0,0.0,12.0,86.0,214.0,0.0,0.0,0.0,0.0,0.0,14.0,20,37.0
432.0,108.0,0.0,0.0,1278.0,0.0,12.0,86.0,214.0,0.0,0.0,0.0,0.0,0.0,14.0,20,40.5
260.0,260.0,0.0,0.0,1350.0,0.0,12.0,111.0,277.0,0.0,0.0,0.0,0.0,0.0,14.0,20,59.0
260.0,260.0,0.0,0.0,1693.0,0.0,12.0,111.0,277.0,0.0,0.0,0.0,0.0,0.0,14.0,20,59.0
260.0,260.0,0.0,0.0,1278.0,0.0,12.0,111.0,277.0,0.0,0.0,0.0,0.0,0.0,14.0,20,65.0
432.0,108.0,0.0,0.0,1350.0,0.0,12.0,86.0,214.0,0.0,1.0,0.03,2.0,5.0,14.0,20,36.5
432.0,108.0,0.0,0.0,1693.0,0.0,12.0,86.0,214.0,0.0,1.0,0.03,2.0,5.0,14.0,20,35.0
432.0,108.0,0.0,0.0,1278.0,0.0,12.0,86.0,214.0,0.0,1.0,0.03,2.0,5.0,14.0,20,37.0
260.0,260.0,0.0,0.0,1350.0,0.0,12.0,111.0,277.0,0.0,1.0,0.03,2.0,5.0,14.0,20,61.5
260.0,260.0,0.0,0.0,1693.0,0.0,12.0,111.0,277.0,0.0,1.0,0.03,2.0,5.0,14.0,20,58.0
260.0,260.0,0.0,0.0,1278.0,0.0,12.0,111.0,277.0,0.0,1.0,0.03,2.0,5.0,14.0,20,62.0
432.0,108.0,0.0,0.0,1350.0,0.0,12.0,86.0,214.0,0.0,1.0,0.02,2.0,40.0,14.0,20,37.0
432.0,108.0,0.0,0.0,1693.0,0.0,12.0,86.0,214.0,0.0,1.0,0.02,2.0,40.0,14.0,20,38.0
432.0,108.0,0.0,0.0,1278.0,0.0,12.0,86.0,214.0,0.0,1.0,0.02,2.0,40.0,14.0,20,42.5
260.0,260.0,0.0,0.0,1350.0,0.0,12.0,111.0,277.0,0.0,1.0,0.02,2.0,40.0,14.0,20,62.0
260.0,260.0,0.0,0.0,1693.0,0.0,12.0,111.0,277.0,0.0,1.0,0.02,2.0,40.0,14.0,20,62.5
260.0,260.0,0.0,0.0,1278.0,0.0,12.0,111.0,277.0,0.0,1.0,0.02,2.0,40.0,14.0,20,68.0
432.0,108.0,0.0,0.0,1350.0,0.0,12.0,86.0,214.0,0.0,1.0,0.15,2.0,20.0,14.0,20,36.5
432.0,108.0,0.0,0.0,1693.0,0.0,12.0,86.0,214.0,0.0,1.0,0.15,2.0,20.0,14.0,20,35.0
432.0,108.0,0.0,0.0,1278.0,0.0,12.0,86.0,214.0,0.0,1.0,0.15,2.0,20.0,14.0,20,37.0
260.0,260.0,0.0,0.0,1350.0,0.0,12.0,111.0,277.0,0.0,1.0,0.15,2.0,20.0,14.0,20,62.0
260.0,260.0,0.0,0.0,1693.0,0.0,12.0,111.0,277.0,0.0,1.0,0.15,2.0,20.0,14.0,20,59.0
260.0,260.0,0.0,0.0,1278.0,0.0,12.0,111.0,277.0,0.0,1.0,0.15,2.0,20.0,14.0,20,62.5
432.0,108.0,0.0,0.0,1350.0,0.0,12.0,86.0,214.0,0.0,1.0,0.03,2.0,35.0,14.0,20,35.0
432.0,108.0,0.0,0.0,1693.0,0.0,12.0,86.0,214.0,0.0,1.0,0.03,2.0,35.0,14.0,20,36.5
432.0,108.0,0.0,0.0,1278.0,0.0,12.0,86.0,214.0,0.0,1.0,0.03,2.0,35.0,14.0,20,41.0
260.0,260.0,0.0,0.0,1350.0,0.0,12.0,111.0,277.0,0.0,1.0,0.03,2.0,35.0,14.0,20,60.5
260.0,260.0,0.0,0.0,1693.0,0.0,12.0,111.0,277.0,0.0,1.0,0.03,2.0,35.0,14.0,20,61.0
260.0,260.0,0.0,0.0,1278.0,0.0,12.0,111.0,277.0,0.0,1.0,0.03,2.0,35.0,14.0,20,65.0
432.0,108.0,0.0,0.0,1350.0,0.0,12.0,86.0,214.0,0.0,1.0,0.12,2.0,15.0,14.0,20,33.0
432.0,108.0,0.0,0.0,1693.0,0.0,12.0,86.0,214.0,0.0,1.0,0.12,2.0,15.0,14.0,20,36.0
432.0,108.0,0.0,0.0,1278.0,0.0,12.0,86.0,214.0,0.0,1.0,0.12,2.0,15.0,14.0,20,39.0
260.0,260.0,0.0,0.0,1350.0,0.0,12.0,111.0,277.0,0.0,1.0,0.12,2.0,15.0,14.0,20,59.0
260.0,260.0,0.0,0.0,1693.0,0.0,12.0,111.0,277.0,0.0,1.0,0.12,2.0,15.0,14.0,20,59.0
260.0,260.0,0.0,0.0,1278.0,0.0,12.0,111.0,277.0,0.0,1.0,0.12,2.0,15.0,14.0,20,63.0
432.0,108.0,0.0,0.0,1350.0,0.0,12.0,86.0,214.0,0.0,1.0,0.03,2.0,20.0,14.0,20,34.0
432.0,108.0,0.0,0.0,1693.0,0.0,12.0,86.0,214.0,0.0,1.0,0.03,2.0,20.0,14.0,20,37.0
432.0,108.0,0.0,0.0,1278.0,0.0,12.0,86.0,214.0,0.0,1.0,0.03,2.0,20.0,14.0,20,41.0
260.0,260.0,0.0,0.0,1350.0,0.0,12.0,111.0,277.0,0.0,1.0,0.03,2.0,20.0,14.0,20,62.0
260.0,260.0,0.0,0.0,1693.0,0.0,12.0,111.0,277.0,0.0,1.0,0.03,2.0,20.0,14.0,20,62.0
260.0,260.0,0.0,0.0,1278.0,0.0,12.0,111.0,277.0,0.0,1.0,0.03,2.0,20.0,14.0,20,63.5
432.0,108.0,0.0,0.0,1350.0,0.0,12.0,86.0,214.0,0.0,2.0,0.02,2.0,40.0,14.0,20,35.5
432.0,108.0,0.0,0.0,1693.0,0.0,12.0,86.0,214.0,0.0,2.0,0.02,2.0,40.0,14.0,20,37.0
432.0,108.0,0.0,0.0,1278.0,0.0,12.0,86.0,214.0,0.0,2.0,0.02,2.0,40.0,14.0,20,31.5
260.0,260.0,0.0,0.0,1350.0,0.0,12.0,111.0,277.0,0.0,2.0,0.02,2.0,40.0,14.0,20,62.0
260.0,260.0,0.0,0.0,1693.0,0.0,12.0,111.0,277.0,0.0,2.0,0.02,2.0,40.0,14.0,20,62.0
260.0,260.0,0.0,0.0,1278.0,0.0,12.0,111.0,277.0,0.0,2.0,0.02,2.0,40.0,14.0,20,53.0
432.0,108.0,0.0,0.0,1350.0,0.0,12.0,86.0,214.0,0.0,0.0,0.0,0.0,0.0,28.0,20,37.5
432.0,108.0,0.0,0.0,1693.0,0.0,12.0,86.0,214.0,0.0,0.0,0.0,0.0,0.0,28.0,20,42.5
432.0,108.0,0.0,0.0,1278.0,0.0,12.0,86.0,214.0,0.0,0.0,0.0,0.0,0.0,28.0,20,46.0
260.0,260.0,0.0,0.0,1350.0,0.0,12.0,111.0,277.0,0.0,0.0,0.0,0.0,0.0,28.0,20,63.0
260.0,260.0,0.0,0.0,1693.0,0.0,12.0,111.0,277.0,0.0,0.0,0.0,0.0,0.0,28.0,20,64.0
260.0,260.0,0.0,0.0,1278.0,0.0,12.0,111.0,277.0,0.0,0.0,0.0,0.0,0.0,28.0,20,69.0
432.0,108.0,0.0,0.0,1350.0,0.0,12.0,86.0,214.0,0.0,1.0,0.03,2.0,5.0,28.0,20,40.0
432.0,108.0,0.0,0.0,1693.0,0.0,12.0,86.0,214.0,0.0,1.0,0.03,2.0,5.0,28.0,20,39.5
432.0,108.0,0.0,0.0,1278.0,0.0,12.0,86.0,214.0,0.0,1.0,0.03,2.0,5.0,28.0,20,42.0
260.0,260.0,0.0,0.0,1350.0,0.0,12.0,111.0,277.0,0.0,1.0,0.03,2.0,5.0,28.0,20,64.0
260.0,260.0,0.0,0.0,1693.0,0.0,12.0,111.0,277.0,0.0,1.0,0.03,2.0,5.0,28.0,20,62.5
260.0,260.0,0.0,0.0,1278.0,0.0,12.0,111.0,277.0,0.0,1.0,0.03,2.0,5.0,28.0,20,65.0
432.0,108.0,0.0,0.0,1350.0,0.0,12.0,86.0,214.0,0.0,1.0,0.02,2.0,40.0,28.0,20,43.0
432.0,108.0,0.0,0.0,1693.0,0.0,12.0,86.0,214.0,0.0,1.0,0.02,2.0,40.0,28.0,20,46.0
432.0,108.0,0.0,0.0,1278.0,0.0,12.0,86.0,214.0,0.0,1.0,0.02,2.0,40.0,28.0,20,49.0
260.0,260.0,0.0,0.0,1350.0,0.0,12.0,111.0,277.0,0.0,1.0,0.02,2.0,40.0,28.0,20,65.0
260.0,260.0,0.0,0.0,1693.0,0.0,12.0,111.0,277.0,0.0,1.0,0.02,2.0,40.0,28.0,20,65.0
260.0,260.0,0.0,0.0,1278.0,0.0,12.0,111.0,277.0,0.0,1.0,0.02,2.0,40.0,28.0,20,72.0
432.0,108.0,0.0,0.0,1350.0,0.0,12.0,86.0,214.0,0.0,1.0,0.15,2.0,20.0,28.0,20,42.0
432.0,108.0,0.0,0.0,1693.0,0.0,12.0,86.0,214.0,0.0,1.0,0.15,2.0,20.0,28.0,20,40.0
432.0,108.0,0.0,0.0,1278.0,0.0,12.0,86.0,214.0,0.0,1.0,0.15,2.0,20.0,28.0,20,43.0
260.0,260.0,0.0,0.0,1350.0,0.0,12.0,111.0,277.0,0.0,1.0,0.15,2.0,20.0,28.0,20,65.0
260.0,260.0,0.0,0.0,1693.0,0.0,12.0,111.0,277.0,0.0,1.0,0.15,2.0,20.0,28.0,20,64.0
260.0,260.0,0.0,0.0,1278.0,0.0,12.0,111.0,277.0,0.0,1.0,0.15,2.0,20.0,28.0,20,65.5
432.0,108.0,0.0,0.0,1350.0,0.0,12.0,86.0,214.0,0.0,1.0,0.03,2.0,35.0,28.0,20,43.0
432.0,108.0,0.0,0.0,1693.0,0.0,12.0,86.0,214.0,0.0,1.0,0.03,2.0,35.0,28.0,20,43.5
432.0,108.0,0.0,0.0,1278.0,0.0,12.0,86.0,214.0,0.0,1.0,0.03,2.0,35.0,28.0,20,47.0
260.0,260.0,0.0,0.0,1350.0,0.0,12.0,111.0,277.0,0.0,1.0,0.03,2.0,35.0,28.0,20,65.0
260.0,260.0,0.0,0.0,1693.0,0.0,12.0,111.0,277.0,0.0,1.0,0.03,2.0,35.0,28.0,20,65.0
260.0,260.0,0.0,0.0,1278.0,0.0,12.0,111.0,277.0,0.0,1.0,0.03,2.0,35.0,28.0,20,70.0
432.0,108.0,0.0,0.0,1350.0,0.0,12.0,86.0,214.0,0.0,1.0,0.12,2.0,15.0,28.0,20,38.0
432.0,108.0,0.0,0.0,1693.0,0.0,12.0,86.0,214.0,0.0,1.0,0.12,2.0,15.0,28.0,20,40.0
432.0,108.0,0.0,0.0,1278.0,0.0,12.0,86.0,214.0,0.0,1.0,0.12,2.0,15.0,28.0,20,44.5
260.0,260.0,0.0,0.0,1350.0,0.0,12.0,111.0,277.0,0.0,1.0,0.12,2.0,15.0,28.0,20,63.0
260.0,260.0,0.0,0.0,1693.0,0.0,12.0,111.0,277.0,0.0,1.0,0.12,2.0,15.0,28.0,20,63.0
260.0,260.0,0.0,0.0,1278.0,0.0,12.0,111.0,277.0,0.0,1.0,0.12,2.0,15.0,28.0,20,66.0
432.0,108.0,0.0,0.0,1350.0,0.0,12.0,86.0,214.0,0.0,1.0,0.03,2.0,20.0,28.0,20,38.5
432.0,108.0,0.0,0.0,1693.0,0.0,12.0,86.0,214.0,0.0,1.0,0.03,2.0,20.0,28.0,20,42.0
432.0,108.0,0.0,0.0,1278.0,0.0,12.0,86.0,214.0,0.0,1.0,0.03,2.0,20.0,28.0,20,46.0
260.0,260.0,0.0,0.0,1350.0,0.0,12.0,111.0,277.0,0.0,1.0,0.03,2.0,20.0,28.0,20,63.5
260.0,260.0,0.0,0.0,1693.0,0.0,12.0,111.0,277.0,0.0,1.0,0.03,2.0,20.0,28.0,20,64.0
260.0,260.0,0.0,0.0,1278.0,0.0,12.0,111.0,277.0,0.0,1.0,0.03,2.0,20.0,28.0,20,66.0
432.0,108.0,0.0,0.0,1350.0,0.0,12.0,86.0,214.0,0.0,2.0,0.02,2.0,40.0,28.0,20,42.5
432.0,108.0,0.0,0.0,1693.0,0.0,12.0,86.0,214.0,0.0,2.0,0.02,2.0,40.0,28.0,20,44.0
432.0,108.0,0.0,0.0,1278.0,0.0,12.0,86.0,214.0,0.0,2.0,0.02,2.0,40.0,28.0,20,37.5
260.0,260.0,0.0,0.0,1350.0,0.0,12.0,111.0,277.0,0.0,2.0,0.02,2.0,40.0,28.0,20,65.0
260.0,260.0,0.0,0.0,1693.0,0.0,12.0,111.0,277.0,0.0,2.0,0.02,2.0,40.0,28.0,20,65.0
