Repository: 2740267974/ml-prediction-geopolymer-concrete

# Geopolymer Concrete ML Pipeline

**Machine Learning • Deep Learning • Generative Data Augmentation • SHAP Interpretability**

A research-oriented machine learning pipeline for predicting the compressive
strength of fiber-reinforced geopolymer concrete from mix-design, fiber, and
curing parameters.

This repository contains the computational workflow developed for my
first-author research project, including regression modeling, neural networks,
GAN-based tabular data augmentation, and SHAP-based model interpretation.

File: data/origin_data.csv (part 5 of 5)
FA1,GGBS,SF,MK,FA2,CA,Molarity,NaOH,Na2SiO3,Water,F_V (vol%),F_D,F_L,F_M,days,Tem,Com
260.0,260.0,0.0,0.0,1278.0,0.0,12.0,111.0,277.0,0.0,2.0,0.02,2.0,40.0,28.0,20,57.0
0.0,394.0,0.0,0.0,647.0,1201.0,10.0,45.1,90.2,59.0,0.0,0.0,0.0,0.0,3.0,20,55.4
0.0,394.0,0.0,0.0,647.0,1201.0,10.0,45.1,90.2,59.0,0.0,0.0,0.0,0.0,7.0,20,58.9
0.0,394.0,0.0,0.0,647.0,1201.0,10.0,45.1,90.2,59.0,0.0,0.0,0.0,0.0,28.0,20,60.0
0.0,394.0,0.0,0.0,647.0,1201.0,10.0,45.1,90.2,59.0,0.0,0.0,0.0,0.0,91.0,20,62.8
400.0,0.0,0.0,0.0,850.0,950.0,12.0,57.0,143.0,48.0,0.0,0.0,0.0,0.0,2.0,70,40.85
400.0,0.0,0.0,0.0,850.0,950.0,12.0,57.0,143.0,48.0,0.0,0.0,0.0,0.0,2.0,70,42.02
400.0,0.0,0.0,0.0,850.0,950.0,12.0,57.0,143.0,48.0,0.0,0.0,0.0,0.0,2.0,70,44.74
400.0,0.0,0.0,0.0,850.0,950.0,12.0,57.0,143.0,48.0,0.0,0.0,0.0,0.0,2.0,70,47.83
400.0,0.0,0.0,0.0,850.0,950.0,12.0,57.0,143.0,48.0,0.0,0.0,0.0,0.0,2.0,70,51.03
400.0,0.0,0.0,0.0,850.0,950.0,8.0,57.0,143.0,48.0,0.0,0.0,0.0,0.0,2.0,70,41.45
400.0,0.0,0.0,0.0,850.0,950.0,10.0,57.0,143.0,48.0,0.0,0.0,0.0,0.0,2.0,70,45.19
400.0,0.0,0.0,0.0,850.0,950.0,14.0,57.0,143.0,48.0,0.0,0.0,0.0,0.0,2.0,70,46.96
0.0,394.0,0.0,0.0,647.0,1201.0,8.0,45.0,113.0,59.0,0.0,0.0,0.0,0.0,3.0,20,44.67
0.0,394.0,0.0,0.0,647.0,1201.0,8.0,45.0,113.0,59.0,0.0,0.0,0.0,0.0,3.0,60,60.9
0.0,394.0,0.0,0.0,647.0,1201.0,8.0,45.0,113.0,59.0,0.0,0.0,0.0,0.0,3.0,90,63.04
0.0,394.0,0.0,0.0,647.0,1201.0,8.0,45.0,113.0,59.0,0.0,0.0,0.0,0.0,7.0,20,47.16
0.0,394.0,0.0,0.0,647.0,1201.0,8.0,45.0,113.0,59.0,0.0,0.0,0.0,0.0,7.0,60,66.5
0.0,394.0,0.0,0.0,647.0,1201.0,8.0,45.0,113.0,59.0,0.0,0.0,0.0,0.0,7.0,90,66.19
0.0,394.0,0.0,0.0,647.0,1201.0,8.0,45.0,113.0,59.0,0.0,0.0,0.0,0.0,28.0,20,52.79
0.0,394.0,0.0,0.0,647.0,1201.0,8.0,45.0,113.0,59.0,0.0,0.0,0.0,0.0,28.0,60,69.28
0.0,394.0,0.0,0.0,647.0,1201.0,8.0,45.0,113.0,59.0,0.0,0.0,0.0,0.0,28.0,90,71.63
304.0,76.0,0.0,0.0,660.0,1178.0,8.0,49.0,122.0,0.0,0.0,0.0,0.0,0.0,7.0,20,21.2
380.0,0.0,0.0,0.0,660.0,1178.0,8.0,49.0,122.0,0.0,0.0,0.0,0.0,0.0,7.0,20,15.0
342.0,38.0,0.0,0.0,660.0,1178.0,8.0,49.0,122.0,0.0,0.0,0.0,0.0,0.0,7.0,20,18.7
266.0,114.0,0.0,0.0,660.0,1178.0,8.0,49.0,122.0,0.0,0.0,0.0,0.0,0.0,7.0,20,23.2
315.0,79.0,0.0,0.0,660.0,1178.0,8.0,49.0,113.0,45.0,0.0,0.0,0.0,0.0,7.0,20,24.1
294.0,74.0,0.0,0.0,660.0,1178.0,8.0,49.0,131.0,53.0,0.0,0.0,0.0,0.0,7.0,20,20.2
304.0,76.0,0.0,0.0,660.0,1178.0,8.0,49.0,103.0,69.0,0.0,0.0,0.0,0.0,7.0,20,22.7
304.0,76.0,0.0,0.0,660.0,1178.0,8.0,49.0,122.0,0.0,0.0,0.0,0.0,0.0,28.0,20,38.9
380.0,0.0,0.0,0.0,660.0,1178.0,8.0,49.0,122.0,0.0,0.0,0.0,0.0,0.0,28.0,20,29.0
342.0,38.0,0.0,0.0,660.0,1178.0,8.0,49.0,122.0,0.0,0.0,0.0,0.0,0.0,28.0,20,34.3
266.0,114.0,0.0,0.0,660.0,1178.0,8.0,49.0,122.0,0.0,0.0,0.0,0.0,0.0,28.0,20,40.0
315.0,79.0,0.0,0.0,660.0,1178.0,8.0,49.0,113.0,45.0,0.0,0.0,0.0,0.0,28.0,20,45.0
294.0,74.0,0.0,0.0,660.0,1178.0,8.0,49.0,131.0,53.0,0.0,0.0,0.0,0.0,28.0,20,35.0
304.0,76.0,0.0,0.0,660.0,1178.0,8.0,49.0,103.0,69.0,0.0,0.0,0.0,0.0,28.0,20,39.1
400.0,0.0,0.0,0.0,850.0,950.0,12.0,57.0,143.0,40.0,0.0,0.0,0.0,0.0,1.0,70,53.5
400.0,0.0,0.0,0.0,850.0,950.0,12.0,57.0,143.0,48.0,0.0,0.0,0.0,0.0,1.0,70,45.0
400.0,0.0,0.0,0.0,850.0,950.0,12.0,57.0,143.0,60.0,0.0,0.0,0.0,0.0,1.0,70,37.3
400.0,0.0,0.0,0.0,850.0,950.0,12.0,57.0,143.0,80.0,0.0,0.0,0.0,0.0,1.0,70,22.6
400.0,0.0,0.0,0.0,850.0,950.0,12.0,57.0,143.0,48.0,0.0,0.0,0.0,0.0,2.0,70,51.0
400.0,0.0,0.0,0.0,850.0,950.0,12.0,57.0,143.0,48.0,0.0,0.0,0.0,0.0,3.0,70,51.4
400.0,0.0,0.0,0.0,850.0,950.0,12.0,57.0,143.0,48.0,0.0,0.0,0.0,0.0,4.0,70,51.7
400.0,0.0,0.0,0.0,850.0,950.0,12.0,57.0,143.0,48.0,0.0,0.0,0.0,0.0,2.0,70,44.8
400.0,0.0,0.0,0.0,850.0,950.0,12.0,57.0,143.0,48.0,0.0,0.0,0.0,0.0,2.0,70,48.6
400.0,0.0,0.0,0.0,850.0,950.0,12.0,57.0,143.0,48.0,0.0,0.0,0.0,0.0,2.0,70,48.0
450.0,0.0,0.0,0.0,600.0,1200.0,10.0,80.0,120.0,0.0,0.0,0.0,0.0,0.0,7.0,20,12.6
450.0,0.0,0.0,0.0,600.0,1200.0,10.0,80.0,120.0,0.0,0.0,0.0,0.0,0.0,14.0,20,15.0
450.0,0.0,0.0,0.0,600.0,1200.0,10.0,80.0,120.0,0.0,0.0,0.0,0.0,0.0,28.0,20,18.2
450.0,0.0,0.0,0.0,600.0,1200.0,12.0,80.0,120.0,0.0,0.0,0.0,0.0,0.0,7.0,20,15.4
450.0,0.0,0.0,0.0,600.0,1200.0,12.0,80.0,120.0,0.0,0.0,0.0,0.0,0.0,14.0,20,24.3
450.0,0.0,0.0,0.0,600.0,1200.0,12.0,80.0,120.0,0.0,0.0,0.0,0.0,0.0,28.0,20,26.4
450.0,0.0,0.0,0.0,600.0,1200.0,14.0,80.0,120.0,0.0,0.0,0.0,0.0,0.0,7.0,20,17.5
450.0,0.0,0.0,0.0,600.0,1200.0,14.0,80.0,120.0,0.0,0.0,0.0,0.0,0.0,14.0,20,26.1
450.0,0.0,0.0,0.0,600.0,1200.0,14.0,80.0,120.0,0.0,0.0,0.0,0.0,0.0,28.0,20,29.7
410.0,0.0,0.0,0.0,521.8,1142.7,10.0,80.0,120.0,0.0,0.0,0.0,0.0,0.0,7.0,20,9.6
410.0,0.0,0.0,0.0,521.8,1142.7,10.0,80.0,120.0,0.0,0.0,0.0,0.0,0.0,14.0,20,13.4
410.0,0.0,0.0,0.0,521.8,1142.7,10.0,80.0,120.0,0.0,0.0,0.0,0.0,0.0,28.0,20,15.0
410.0,0.0,0.0,0.0,521.8,1142.7,12.0,80.0,120.0,0.0,0.0,0.0,0.0,0.0,7.0,20,14.6
410.0,0.0,0.0,0.0,521.8,1142.7,12.0,80.0,120.0,0.0,0.0,0.0,0.0,0.0,14.0,20,17.8
410.0,0.0,0.0,0.0,521.8,1142.7,12.0,80.0,120.0,0.0,0.0,0.0,0.0,0.0,28.0,20,22.5
410.0,0.0,0.0,0.0,521.8,1142.7,14.0,80.0,120.0,0.0,0.0,0.0,0.0,0.0,7.0,20,15.4
410.0,0.0,0.0,0.0,521.8,1142.7,14.0,80.0,120.0,0.0,0.0,0.0,0.0,0.0,14.0,20,20.0
410.0,0.0,0.0,0.0,521.8,1142.7,14.0,80.0,120.0,0.0,0.0,0.0,0.0,0.0,28.0,20,25.0
350.0,150.0,0.0,0.0,628.0,1007.0,14.0,80.0,120.0,122.0,0.0,0.0,0.0,0.0,28.0,20,66.23
280.0,120.0,0.0,0.0,680.0,1091.0,14.0,80.0,120.0,122.0,0.0,0.0,0.0,0.0,28.0,20,56.42
233.0,100.0,0.0,0.0,704.0,1129.0,14.0,80.0,120.0,122.0,0.0,0.0,0.0,0.0,28.0,20,49.58
200.0,85.0,0.0,0.0,726.0,1163.0,14.0,80.0,120.0,122.0,0.0,0.0,0.0,0.0,28.0,20,39.6
175.0,75.0,0.0,0.0,742.0,1190.0,14.0,80.0,120.0,122.0,0.0,0.0,0.0,0.0,28.0,20,32.73
350.0,150.0,0.0,0.0,628.0,1007.0,14.0,80.0,120.0,122.0,0.0,0.0,0.0,0.0,56.0,20,67.82
280.0,120.0,0.0,0.0,680.0,1091.0,14.0,80.0,120.0,122.0,0.0,0.0,0.0,0.0,56.0,20,58.4
233.0,100.0,0.0,0.0,704.0,1129.0,14.0,80.0,120.0,122.0,0.0,0.0,0.0,0.0,56.0,20,51.6
200.0,85.0,0.0,0.0,726.0,1163.0,14.0,80.0,120.0,122.0,0.0,0.0,0.0,0.0,56.0,20,41.65
175.0,75.0,0.0,0.0,742.0,1190.0,14.0,80.0,120.0,122.0,0.0,0.0,0.0,0.0,56.0,20,34.82
354.9,39.4,0.0,0.0,554.4,1293.4,10.0,45.1,112.6,59.1,0.0,0.0,0.0,0.0,3.0,20,12.65
354.9,39.4,0.0,0.0,554.4,1293.4,10.0,45.1,112.6,59.1,0.0,0.0,0.0,0.0,7.0,20,22.1
354.9,39.4,0.0,0.0,554.4,1293.4,10.0,45.1,112.6,59.1,0.0,0.0,0.0,0.0,28.0,20,31.3
354.9,39.4,0.0,0.0,554.4,1293.4,10.0,45.1,112.6,59.1,0.25,0.75,35.0,200.0,3.0,20,18.26
354.9,39.4,0.0,0.0,554.4,1293.4,10.0,45.1,112.6,59.1,0.25,0.75,35.0,200.0,7.0,20,31.8
354.9,39.4,0.0,0.0,554.4,1293.4,10.0,45.1,112.6,59.1,0.25,0.75,35.0,200.0,28.0,20,34.9
354.9,39.4,0.0,0.0,554.4,1293.4,10.0,45.1,112.6,59.1,0.5,0.75,35.0,200.0,3.0,20,19.62
354.9,39.4,0.0,0.0,554.4,1293.4,10.0,45.1,112.6,59.1,0.5,0.75,35.0,200.0,7.0,20,32.2
354.9,39.4,0.0,0.0,554.4,1293.4,10.0,45.1,112.6,59.1,0.5,0.75,35.0,200.0,28.0,20,36.2
354.9,39.4,0.0,0.0,554.4,1293.4,10.0,45.1,112.6,59.1,0.75,0.75,35.0,200.0,3.0,20,20.2
354.9,39.4,0.0,0.0,554.4,1293.4,10.0,45.1,112.6,59.1,0.75,0.75,35.0,200.0,7.0,20,33.8
354.9,39.4,0.0,0.0,554.4,1293.4,10.0,45.1,112.6,59.1,0.75,0.75,35.0,200.0,28.0,20,39.57
354.9,39.4,0.0,0.0,554.4,1293.4,10.0,45.1,112.6,59.1,1.0,0.75,35.0,200.0,3.0,20,23.34
354.9,39.4,0.0,0.0,554.4,1293.4,10.0,45.1,112.6,59.1,1.0,0.75,35.0,200.0,7.0,20,34.28
354.9,39.4,0.0,0.0,554.4,1293.4,10.0,45.1,112.6,59.1,1.0,0.75,35.0,200.0,28.0,20,42.8
324.0,36.0,0.0,0.0,770.0,1090.0,8.0,79.2,118.8,0.0,0.0,0.0,0.0,0.0,7.0,20,28.9
324.0,36.0,0.0,0.0,770.0,1090.0,8.0,79.2,118.8,0.0,0.0,0.0,0.0,0.0,28.0,20,36.8
288.0,72.0,0.0,0.0,770.0,1090.0,8.0,79.2,118.8,0.0,0.0,0.0,0.0,0.0,7.0,20,32.5
288.0,72.0,0.0,0.0,770.0,1090.0,8.0,79.2,118.8,0.0,0.0,0.0,0.0,0.0,28.0,20,38.8
252.0,108.0,0.0,0.0,770.0,1090.0,8.0,79.2,118.8,0.0,0.0,0.0,0.0,0.0,7.0,20,34.5
252.0,108.0,0.0,0.0,770.0,1090.0,8.0,79.2,118.8,0.0,0.0,0.0,0.0,0.0,28.0,20,43.1
324.0,36.0,0.0,0.0,770.0,1090.0,8.0,56.57,141.0,0.0,0.0,0.0,0.0,0.0,7.0,20,27.9
324.0,36.0,0.0,0.0,770.0,1090.0,8.0,56.57,141.0,0.0,0.0,0.0,0.0,0.0,28.0,20,34.8
288.0,72.0,0.0,0.0,770.0,1090.0,8.0,56.57,141.0,0.0,0.0,0.0,0.0,0.0,7.0,20,30.8
288.0,72.0,0.0,0.0,770.0,1090.0,8.0,56.57,141.0,0.0,0.0,0.0,0.0,0.0,28.0,20,35.8
252.0,108.0,0.0,0.0,770.0,1090.0,8.0,56.57,141.0,0.0,0.0,0.0,0.0,0.0,7.0,20,33.8
252.0,108.0,0.0,0.0,770.0,1090.0,8.0,56.57,141.0,0.0,0.0,0.0,0.0,0.0,28.0,20,41.1
500.0,0.0,0.0,0.0,785.0,1100.0,12.0,65.0,163.0,25.0,0.0,0.0,0.0,0.0,3.0,20,5.0
0.0,50.0,0.0,0.0,785.0,1100.0,12.0,65.0,163.0,25.0,0.0,0.0,0.0,0.0,3.0,20,34.8
500.0,0.0,0.0,0.0,785.0,1100.0,12.0,65.0,163.0,25.0,0.0,0.0,0.0,0.0,7.0,20,19.7
0.0,50.0,0.0,0.0,785.0,1100.0,12.0,65.0,163.0,25.0,0.0,0.0,0.0,0.0,7.0,20,37.1
500.0,0.0,0.0,0.0,785.0,1100.0,12.0,65.0,163.0,25.0,0.0,0.0,0.0,0.0,28.0,20,20.2
0.0,50.0,0.0,0.0,785.0,1100.0,12.0,65.0,163.0,25.0,0.0,0.0,0.0,0.0,28.0,20,41.4
334.0,0.0,0.0,0.0,648.35,1373.15,13.0,58.45,58.45,0.0,0.0,0.0,0.0,0.0,7.0,80,17.56
334.0,0.0,0.0,0.0,632.75,1329.09,13.0,58.45,58.45,18.74,0.0,0.0,0.0,0.0,7.0,80,35.33
334.0,0.0,0.0,0.0,613.42,1298.18,13.0,58.45,58.45,41.23,0.0,0.0,0.0,0.0,7.0,80,41.78
334.0,0.0,0.0,0.0,593.95,1256.96,13.0,58.45,58.45,63.74,0.0,0.0,0.0,0.0,7.0,80,61.33
334.0,0.0,0.0,0.0,574.34,1215.47,13.0,58.45,58.45,86.24,0.0,0.0,0.0,0.0,7.0,80,47.11
382.5,42.5,0.0,0.0,505.0,1105.0,12.0,77.9,155.8,0.0,0.0,0.0,0.0,0.0,3.0,20,11.26
340.0,85.0,0.0,0.0,505.0,1105.0,12.0,77.9,155.8,0.0,0.0,0.0,0.0,0.0,3.0,20,17.19
297.5,127.5,0.0,0.0,505.0,1105.0,12.0,77.9,155.8,0.0,0.0,0.0,0.0,0.0,3.0,20,27.7
255.0,170.0,0.0,0.0,505.0,1105.0,12.0,77.9,155.8,0.0,0.0,0.0,0.0,0.0,3.0,20,20.87
212.5,212.5,0.0,0.0,505.0,1105.0,12.0,77.9,155.8,0.0,0.0,0.0,0.0,0.0,3.0,20,22.5
382.5,42.5,0.0,0.0,505.0,1105.0,12.0,77.9,155.8,0.0,0.0,0.0,0.0,0.0,7.0,20,14.9
340.0,85.0,0.0,0.0,505.0,1105.0,12.0,77.9,155.8,0.0,0.0,0.0,0.0,0.0,7.0,20,24.56
297.5,127.5,0.0,0.0,505.0,1105.0,12.0,77.9,155.8,0.0,0.0,0.0,0.0,0.0,7.0,20,40.01
255.0,170.0,0.0,0.0,505.0,1105.0,12.0,77.9,155.8,0.0,0.0,0.0,0.0,0.0,7.0,20,34.37
212.5,212.5,0.0,0.0,505.0,1105.0,12.0,77.9,155.8,0.0,0.0,0.0,0.0,0.0,7.0,20,36.15
382.5,42.5,0.0,0.0,505.0,1105.0,12.0,77.9,155.8,0.0,0.0,0.0,0.0,0.0,14.0,20,31.33
340.0,85.0,0.0,0.0,505.0,1105.0,12.0,77.9,155.8,0.0,0.0,0.0,0.0,0.0,14.0,20,39.01
297.5,127.5,0.0,0.0,505.0,1105.0,12.0,77.9,155.8,0.0,0.0,0.0,0.0,0.0,14.0,20,48.24
255.0,170.0,0.0,0.0,505.0,1105.0,12.0,77.9,155.8,0.0,0.0,0.0,0.0,0.0,14.0,20,41.45
212.5,212.5,0.0,0.0,505.0,1105.0,12.0,77.9,155.8,0.0,0.0,0.0,0.0,0.0,14.0,20,43.1
382.5,42.5,0.0,0.0,505.0,1105.0,12.0,77.9,155.8,0.0,0.0,0.0,0.0,0.0,28.0,20,35.3
340.0,85.0,0.0,0.0,505.0,1105.0,12.0,77.9,155.8,0.0,0.0,0.0,0.0,0.0,28.0,20,46.67
297.5,127.5,0.0,0.0,505.0,1105.0,12.0,77.9,155.8,0.0,0.0,0.0,0.0,0.0,28.0,20,52.31
255.0,170.0,0.0,0.0,505.0,1105.0,12.0,77.9,155.8,0.0,0.0,0.0,0.0,0.0,28.0,20,44.34
212.5,212.5,0.0,0.0,505.0,1105.0,12.0,77.9,155.8,0.0,0.0,0.0,0.0,0.0,28.0,20,43.3
382.5,42.5,0.0,0.0,505.0,1105.0,12.0,77.9,155.8,0.0,0.0,0.0,0.0,0.0,56.0,20,37.9
340.0,85.0,0.0,0.0,505.0,1105.0,12.0,77.9,155.8,0.0,0.0,0.0,0.0,0.0,56.0,20,48.4
297.5,127.5,0.0,0.0,505.0,1105.0,12.0,77.9,155.8,0.0,0.0,0.0,0.0,0.0,56.0,20,54.4
255.0,170.0,0.0,0.0,505.0,1105.0,12.0,77.9,155.8,0.0,0.0,0.0,0.0,0.0,56.0,20,44.8
212.5,212.5,0.0,0.0,505.0,1105.0,12.0,77.9,155.8,0.0,0.0,0.0,0.0,0.0,56.0,20,44.1
382.5,42.5,0.0,0.0,505.0,1105.0,12.0,77.9,155.8,0.0,0.0,0.0,0.0,0.0,91.0,20,42.4
340.0,85.0,0.0,0.0,505.0,1105.0,12.0,77.9,155.8,0.0,0.0,0.0,0.0,0.0,91.0,20,48.4
297.5,127.5,0.0,0.0,505.0,1105.0,12.0,77.9,155.8,0.0,0.0,0.0,0.0,0.0,91.0,20,54.1
255.0,170.0,0.0,0.0,505.0,1105.0,12.0,77.9,155.8,0.0,0.0,0.0,0.0,0.0,91.0,20,45.0
212.5,212.5,0.0,0.0,505.0,1105.0,12.0,77.9,155.8,0.0,0.0,0.0,0.0,0.0,91.0,20,44.4
204.5,204.5,0.0,0.0,549.0,0.0,8.0,41.0,102.0,92.5,0.0,0.0,0.0,0.0,7.0,20,29.1
204.5,204.5,0.0,0.0,469.2,109.8,8.0,41.0,102.0,92.5,0.0,0.0,0.0,0.0,7.0,20,34.2
204.5,204.5,0.0,0.0,329.4,219.6,8.0,41.0,102.0,92.5,0.0,0.0,0.0,0.0,7.0,20,38.6
204.5,204.5,0.0,0.0,219.6,329.4,8.0,41.0,102.0,92.5,0.0,0.0,0.0,0.0,7.0,20,42.81
498.5,0.0,0.0,0.0,0.0,1752.0,14.0,59.82,89.2,26.4,0.0,0.0,0.0,0.0,1.0,20,37.8
480.0,0.0,0.0,0.0,0.0,1752.0,14.0,56.0,112.0,23.65,0.0,0.0,0.0,0.0,1.0,20,34.5
462.86,0.0,0.0,0.0,0.0,1752.0,14.0,52.9,132.2,21.2,0.0,0.0,0.0,0.0,1.0,20,49.6
461.54,0.0,0.0,0.0,0.0,1800.0,14.0,46.15,92.3,18.6,0.0,0.0,0.0,0.0,1.0,20,41.9
444.44,0.0,0.0,0.0,0.0,1800.0,14.0,44.44,111.1,18.55,0.0,0.0,0.0,0.0,1.0,20,32.45
428.57,0.0,0.0,0.0,0.0,1800.0,14.0,68.57,102.86,28.51,0.0,0.0,0.0,0.0,1.0,20,25.17
424.62,0.0,0.0,0.0,0.0,1800.0,14.0,36.4,90.99,15.97,0.0,0.0,0.0,0.0,1.0,20,54.1
408.69,0.0,0.0,0.0,0.0,1800.0,14.0,57.2,85.87,24.46,0.0,0.0,0.0,0.0,1.0,20,32.4
394.29,0.0,0.0,0.0,0.0,1800.0,14.0,52.57,105.1,21.47,0.0,0.0,0.0,0.0,1.0,20,25.8
498.5,0.0,0.0,0.0,0.0,1752.0,14.0,59.82,89.2,26.4,0.0,0.0,0.0,0.0,7.0,20,39.5
480.0,0.0,0.0,0.0,0.0,1752.0,14.0,56.0,112.0,23.65,0.0,0.0,0.0,0.0,7.0,20,35.3
462.86,0.0,0.0,0.0,0.0,1752.0,14.0,52.9,132.2,21.2,0.0,0.0,0.0,0.0,7.0,20,49.89
461.54,0.0,0.0,0.0,0.0,1800.0,14.0,46.15,92.3,18.6,0.0,0.0,0.0,0.0,7.0,20,40.9
444.44,0.0,0.0,0.0,0.0,1800.0,14.0,44.44,111.1,18.55,0.0,0.0,0.0,0.0,7.0,20,37.5
428.57,0.0,0.0,0.0,0.0,1800.0,14.0,68.57,102.86,28.51,0.0,0.0,0.0,0.0,7.0,20,27.1
424.62,0.0,0.0,0.0,0.0,1800.0,14.0,36.4,90.99,15.97,0.0,0.0,0.0,0.0,7.0,20,52.29
408.69,0.0,0.0,0.0,0.0,1800.0,14.0,57.2,85.87,24.46,0.0,0.0,0.0,0.0,7.0,20,34.5
394.29,0.0,0.0,0.0,0.0,1800.0,14.0,52.57,105.1,21.47,0.0,0.0,0.0,0.0,7.0,20,29.29
498.5,0.0,0.0,0.0,0.0,1752.0,14.0,59.82,89.2,26.4,0.0,0.0,0.0,0.0,28.0,20,39.9
480.0,0.0,0.0,0.0,0.0,1752.0,14.0,56.0,112.0,23.65,0.0,0.0,0.0,0.0,28.0,20,37.09
462.86,0.0,0.0,0.0,0.0,1752.0,14.0,52.9,132.2,21.2,0.0,0.0,0.0,0.0,28.0,20,49.6
461.54,0.0,0.0,0.0,0.0,1800.0,14.0,46.15,92.3,18.6,0.0,0.0,0.0,0.0,28.0,20,42.5
444.44,0.0,0.0,0.0,0.0,1800.0,14.0,44.44,111.1,18.55,0.0,0.0,0.0,0.0,28.0,20,38.69
428.57,0.0,0.0,0.0,0.0,1800.0,14.0,68.57,102.86,28.51,0.0,0.0,0.0,0.0,28.0,20,28.64
424.62,0.0,0.0,0.0,0.0,1800.0,14.0,36.4,90.99,15.97,0.0,0.0,0.0,0.0,28.0,20,54.89
408.69,0.0,0.0,0.0,0.0,1800.0,14.0,57.2,85.87,24.46,0.0,0.0,0.0,0.0,28.0,20,35.73
394.29,0.0,0.0,0.0,0.0,1800.0,14.0,52.57,105.1,21.47,0.0,0.0,0.0,0.0,28.0,20,29.71
0.0,400.0,0.0,0.0,810.0,990.0,8.0,57.14,142.85,54.0,0.0,0.0,0.0,0.0,7.0,20,60.05
0.0,400.0,0.0,0.0,810.0,990.0,8.0,57.14,142.85,54.0,0.0,0.0,0.0,0.0,28.0,20,63.56
0.0,400.0,0.0,0.0,810.0,990.0,8.0,57.14,142.85,54.0,0.0,0.0,0.0,0.0,56.0,20,65.21
0.0,400.0,0.0,0.0,810.0,990.0,10.0,57.14,142.85,54.0,0.0,0.0,0.0,0.0,7.0,20,61.7
0.0,400.0,0.0,0.0,810.0,990.0,10.0,57.14,142.85,54.0,0.0,0.0,0.0,0.0,28.0,20,63.25
0.0,400.0,0.0,0.0,810.0,990.0,10.0,57.14,142.85,54.0,0.0,0.0,0.0,0.0,56.0,20,68.03
0.0,400.0,0.0,0.0,810.0,990.0,12.0,57.14,142.85,54.0,0.0,0.0,0.0,0.0,7.0,20,63.9
0.0,400.0,0.0,0.0,810.0,990.0,12.0,57.14,142.85,54.0,0.0,0.0,0.0,0.0,28.0,20,68.83
0.0,400.0,0.0,0.0,810.0,990.0,12.0,57.14,142.85,54.0,0.0,0.0,0.0,0.0,56.0,20,70.41
252.0,108.0,0.0,0.0,771.0,1090.8,8.0,57.57,141.42,0.0,0.0,0.0,0.0,0.0,28.0,20,26.76
270.0,180.0,0.0,0.0,760.0,972.0,8.0,70.85,177.15,0.0,0.0,0.0,0.0,0.0,28.0,20,43.4
260.0,260.0,0.0,0.0,717.6,915.2,8.0,81.72,204.2,0.0,0.0,0.0,0.0,0.0,28.0,20,62.89
408.0,0.0,0.0,0.0,530.4,1264.8,10.0,41.0,103.0,0.0,0.0,0.0,0.0,0.0,28.0,20,39.1
408.0,0.0,0.0,0.0,571.2,1305.6,10.0,41.0,103.0,0.0,0.0,0.0,0.0,0.0,28.0,20,48.0
408.0,0.0,0.0,0.0,612.0,1346.4,10.0,41.0,103.0,0.0,0.0,0.0,0.0,0.0,28.0,20,53.3
408.0,0.0,0.0,0.0,652.0,1387.2,10.0,41.0,103.0,0.0,0.0,0.0,0.0,0.0,28.0,20,49.3
400.0,0.0,0.0,0.0,850.0,950.0,8.0,57.0,143.0,12.0,0.0,0.0,0.0,0.0,2.0,70,41.45
400.0,0.0,0.0,0.0,850.0,950.0,10.0,57.0,143.0,12.0,0.0,0.0,0.0,0.0,2.0,70,45.19
400.0,0.0,0.0,0.0,850.0,950.0,12.0,57.0,143.0,12.0,0.0,0.0,0.0,0.0,2.0,70,47.83
400.0,0.0,0.0,0.0,850.0,950.0,14.0,57.0,143.0,12.0,0.0,0.0,0.0,0.0,2.0,70,46.96
200.0,200.0,0.0,0.0,716.0,1074.0,14.0,9.0,56.0,145.0,0.0,0.0,0.0,0.0,28.0,20,31.7
200.0,200.0,0.0,0.0,712.0,1068.0,14.0,12.0,74.0,133.0,0.0,0.0,0.0,0.0,28.0,20,49.3
200.0,200.0,0.0,0.0,708.0,1062.0,14.0,15.0,93.0,122.0,0.0,0.0,0.0,0.0,28.0,20,58.2
200.0,200.0,0.0,0.0,712.0,1068.0,14.0,19.0,62.0,139.0,0.0,0.0,0.0,0.0,28.0,20,44.4
200.0,200.0,0.0,0.0,704.0,1056.0,14.0,12.0,124.0,104.0,0.0,0.0,0.0,0.0,28.0,20,65.0
200.0,200.0,0.0,0.0,716.0,1074.0,14.0,15.0,93.0,102.0,0.0,0.0,0.0,0.0,28.0,20,65.7
200.0,200.0,0.0,0.0,700.0,1050.0,14.0,15.0,93.0,142.0,0.0,0.0,0.0,0.0,28.0,20,42.3
300.0,100.0,0.0,0.0,712.0,1068.0,14.0,12.0,74.0,133.0,0.0,0.0,0.0,0.0,28.0,20,52.1
400.0,0.0,0.0,0.0,712.0,68.0,14.0,12.0,74.0,133.0,0.0,0.0,0.0,0.0,28.0,20,63.1
303.7,101.25,0.0,0.0,683.0,1269.0,8.0,46.28,115.72,20.25,0.0,0.0,0.0,0.0,28.0,7,13.7
303.7,101.25,0.0,0.0,683.0,1269.0,8.0,46.28,115.72,20.25,0.0,0.0,0.0,0.0,28.0,14,20.6
303.7,101.25,0.0,0.0,683.0,1269.0,8.0,46.28,115.72,20.25,0.0,0.0,0.0,0.0,28.0,28,25.0
303.7,101.25,0.0,0.0,683.0,1269.0,8.0,46.28,115.72,20.25,0.0,0.0,0.0,0.0,28.0,56,26.9
300.0,40.0,0.0,0.0,650.0,1210.0,12.0,45.7,114.3,49.23,0.0,0.0,0.0,0.0,28.0,20,34.3
467.82,0.0,0.0,0.0,723.28,849.06,2.0,4.41,178.94,55.23,0.0,0.0,0.0,0.0,28.0,20,26.59
468.8,0.0,0.0,0.0,724.79,850.84,4.0,8.37,179.32,51.4,0.0,0.0,0.0,0.0,28.0,20,34.86
469.69,0.0,0.0,0.0,726.17,852.46,6.0,11.98,179.66,47.91,0.0,0.0,0.0,0.0,28.0,20,39.65
470.51,0.0,0.0,0.0,727.44,853.95,8.0,15.3,179.97,44.69,0.0,0.0,0.0,0.0,28.0,20,51.23
429.51,0.0,0.0,0.0,610.03,1131.88,12.0,19.01,161.07,34.68,0.0,0.0,0.0,0.0,28.0,20,49.0
430.2,0.0,0.0,0.0,611.01,1133.7,16.0,23.82,161.33,29.95,0.0,0.0,0.0,0.0,28.0,20,61.73
0.0,779.0,66.0,0.0,1155.0,0.0,16.0,57.0,178.0,77.0,0.0,0.0,0.0,0.0,7.0,20,64.0
0.0,779.0,66.0,0.0,1155.0,0.0,16.0,57.0,178.0,77.0,3.0,1.4,13.0,205.0,7.0,20,79.0
0.0,692.0,132.0,0.0,1155.0,0.0,16.0,57.0,178.0,77.0,0.0,0.0,0.0,0.0,7.0,20,75.0
0.0,692.0,132.0,0.0,1155.0,0.0,16.0,57.0,178.0,77.0,3.0,1.4,13.0,205.0,7.0,20,84.0
0.0,649.0,165.0,0.0,1155.0,0.0,16.0,57.0,178.0,77.0,0.0,0.0,0.0,0.0,7.0,20,104.0
0.0,649.0,165.0,0.0,1155.0,0.0,16.0,57.0,178.0,77.0,3.0,1.4,13.0,205.0,7.0,20,108.0
0.0,606.0,198.0,0.0,1155.0,0.0,16.0,57.0,178.0,77.0,0.0,0.0,0.0,0.0,7.0,20,90.0
0.0,606.0,198.0,0.0,1155.0,0.0,16.0,57.0,178.0,77.0,3.0,1.4,13.0,205.0,7.0,20,95.0
0.0,779.0,66.0,0.0,1155.0,0.0,16.0,57.0,178.0,77.0,0.0,0.0,0.0,0.0,28.0,20,88.0
0.0,779.0,66.0,0.0,1155.0,0.0,16.0,57.0,178.0,77.0,3.0,1.4,13.0,205.0,28.0,20,116.0
0.0,692.0,132.0,0.0,1155.0,0.0,16.0,57.0,178.0,77.0,0.0,0.0,0.0,0.0,28.0,20,97.0
0.0,692.0,132.0,0.0,1155.0,0.0,16.0,57.0,178.0,77.0,3.0,1.4,13.0,205.0,28.0,20,127.0
0.0,649.0,165.0,0.0,1155.0,0.0,16.0,57.0,178.0,77.0,0.0,0.0,0.0,0.0,28.0,20,124.0
0.0,649.0,165.0,0.0,1155.0,0.0,16.0,57.0,178.0,77.0,3.0,1.4,13.0,205.0,28.0,20,136.0
0.0,606.0,198.0,0.0,1155.0,0.0,16.0,57.0,178.0,77.0,0.0,0.0,0.0,0.0,28.0,20,121.0
0.0,606.0,198.0,0.0,1155.0,0.0,16.0,57.0,178.0,77.0,3.0,1.4,13.0,205.0,28.0,20,127.0
0.0,779.0,66.0,0.0,1155.0,0.0,16.0,57.0,178.0,77.0,0.0,0.0,0.0,0.0,56.0,20,97.0
0.0,779.0,66.0,0.0,1155.0,0.0,16.0,57.0,178.0,77.0,3.0,1.4,13.0,205.0,56.0,20,130.0
0.0,692.0,132.0,0.0,1155.0,0.0,16.0,57.0,178.0,77.0,0.0,0.0,0.0,0.0,56.0,20,112.0
0.0,692.0,132.0,0.0,1155.0,0.0,16.0,57.0,178.0,77.0,3.0,1.4,13.0,205.0,56.0,20,144.0
0.0,649.0,165.0,0.0,1155.0,0.0,16.0,57.0,178.0,77.0,0.0,0.0,0.0,0.0,56.0,20,146.0
0.0,649.0,165.0,0.0,1155.0,0.0,16.0,57.0,178.0,77.0,3.0,1.4,13.0,205.0,56.0,20,157.0
0.0,606.0,198.0,0.0,1155.0,0.0,16.0,57.0,178.0,77.0,0.0,0.0,0.0,0.0,56.0,20,131.0
0.0,606.0,198.0,0.0,1155.0,0.0,16.0,57.0,178.0,77.0,3.0,1.4,13.0,205.0,56.0,20,156.0
0.0,750.0,0.0,100.0,850.0,200.0,12.0,140.0,350.0,0.0,0.0,0.0,0.0,0.0,0.25,60,100.0
0.0,750.0,0.0,100.0,850.0,200.0,12.0,140.0,350.0,0.0,0.0,0.0,0.0,0.0,0.33,60,105.3
0.0,750.0,0.0,100.0,850.0,200.0,12.0,140.0,350.0,0.0,0.0,0.0,0.0,0.0,0.42,60,111.9
0.0,750.0,0.0,100.0,850.0,200.0,12.0,140.0,350.0,0.0,0.0,0.0,0.0,0.0,0.33,80,143.3
0.0,750.0,0.0,100.0,850.0,200.0,12.0,140.0,350.0,0.0,0.0,0.0,0.0,0.0,0.33,40,67.4
0.0,796.0,0.0,140.0,936.0,0.0,12.0,41.0,246.0,73.0,0.0,0.0,0.0,0.0,28.0,20,96.8
295.3,0.0,0.0,295.3,708.8,1063.2,8.0,36.2,301.3,0.0,0.0,0.0,0.0,0.0,7.0,20,18.2
265.5,0.0,0.0,265.5,743.4,1115.0,8.0,39.8,270.8,0.0,0.0,0.0,0.0,0.0,7.0,20,24.1
241.1,0.0,0.0,241.1,771.4,1157.1,8.0,43.3,245.9,0.0,0.0,0.0,0.0,0.0,7.0,20,26.8
294.4,0.0,0.0,294.4,618.3,1148.3,8.0,44.2,300.3,0.0,0.0,0.0,0.0,0.0,7.0,20,20.3
264.7,0.0,0.0,264.7,648.5,1204.4,8.0,47.5,270.0,0.0,0.0,0.0,0.0,0.0,7.0,20,34.4
242.3,0.0,0.0,242.3,678.5,1260.1,8.0,29.6,247.1,0.0,0.0,0.0,0.0,0.0,7.0,20,20.9
293.5,0.0,0.0,293.5,528.3,1232.6,8.0,52.7,299.4,0.0,0.0,0.0,0.0,0.0,7.0,20,27.8
266.2,0.0,0.0,266.2,559.0,1304.4,8.0,32.6,271.5,0.0,0.0,0.0,0.0,0.0,7.0,20,16.4
241.7,0.0,0.0,241.7,580.1,1353.6,8.0,36.2,246.5,0.0,0.0,0.0,0.0,0.0,7.0,20,24.4
264.71,0.0,0.0,264.71,648.53,1204.41,8.0,47.5,270.0,0.0,0.0,0.0,0.0,0.0,7.0,20,34.4
264.71,0.0,0.0,264.71,648.53,1204.41,8.0,47.5,270.0,0.0,0.5,1.2,32.0,200.0,7.0,20,35.1
264.71,0.0,0.0,264.71,648.53,1204.41,8.0,47.5,270.0,0.0,1.0,1.2,32.0,200.0,7.0,20,37.3
264.71,0.0,0.0,264.71,648.53,1204.41,8.0,47.5,270.0,0.0,1.5,1.2,32.0,200.0,7.0,20,38.2
264.71,0.0,0.0,264.71,648.53,1204.41,8.0,47.5,270.0,0.0,2.0,1.2,32.0,200.0,7.0,20,38.6
264.71,0.0,0.0,264.71,648.53,1204.41,8.0,47.5,270.0,0.0,2.5,1.2,32.0,200.0,7.0,20,38.97
264.71,0.0,0.0,264.71,648.53,1204.41,8.0,47.5,270.0,0.0,0.0,0.0,0.0,0.0,28.0,20,40.7
264.71,0.0,0.0,264.71,648.53,1204.41,8.0,47.5,270.0,0.0,0.5,1.2,32.0,200.0,28.0,20,41.1
264.71,0.0,0.0,264.71,648.53,1204.41,8.0,47.5,270.0,0.0,1.0,1.2,32.0,200.0,28.0,20,42.3
264.71,0.0,0.0,264.71,648.53,1204.41,8.0,47.5,270.0,0.0,1.5,1.2,32.0,200.0,28.0,20,43.4
264.71,0.0,0.0,264.71,648.53,1204.41,8.0,47.5,270.0,0.0,2.0,1.2,32.0,200.0,28.0,20,42.5
264.71,0.0,0.0,264.71,648.53,1204.41,8.0,47.5,270.0,0.0,2.5,1.2,32.0,200.0,28.0,20,47.1
0.0,850.0,0.0,0.0,1180.0,0.0,12.0,93.5,187.0,0.0,0.0,0.0,0.0,0.0,7.0,20,65.5
0.0,765.0,85.0,0.0,1180.0,0.0,12.0,93.5,187.0,0.0,0.0,0.0,0.0,0.0,7.0,20,70.95
0.0,680.0,170.0,0.0,1180.0,0.0,12.0,93.5,187.0,0.0,0.0,0.0,0.0,0.0,7.0,20,67.86
0.0,595.0,255.0,0.0,1180.0,0.0,12.0,93.5,187.0,0.0,0.0,0.0,0.0,0.0,7.0,20,61.42
0.0,510.0,340.0,0.0,1180.0,0.0,12.0,93.5,187.0,0.0,0.0,0.0,0.0,0.0,7.0,20,54.83
0.0,850.0,0.0,0.0,1180.0,0.0,12.0,93.5,187.0,0.0,0.0,0.0,0.0,0.0,28.0,20,90.11
0.0,765.0,85.0,0.0,1180.0,0.0,12.0,93.5,187.0,0.0,0.0,0.0,0.0,0.0,28.0,20,100.81
0.0,680.0,170.0,0.0,1180.0,0.0,12.0,93.5,187.0,0.0,0.0,0.0,0.0,0.0,28.0,20,96.69
0.0,595.0,255.0,0.0,1180.0,0.0,12.0,93.5,187.0,0.0,0.0,0.0,0.0,0.0,28.0,20,90.03
0.0,510.0,340.0,0.0,1180.0,0.0,12.0,93.5,187.0,0.0,0.0,0.0,0.0,0.0,28.0,20,81.2
0.0,850.0,0.0,0.0,1180.0,0.0,12.0,93.5,187.0,0.0,1.5,0.55,30.0,200.0,7.0,20,90.62
0.0,765.0,85.0,0.0,1180.0,0.0,12.0,93.5,187.0,0.0,1.5,0.55,30.0,200.0,7.0,20,95.44
0.0,680.0,170.0,0.0,1180.0,0.0,12.0,93.5,187.0,0.0,1.5,0.55,30.0,200.0,7.0,20,92.61
0.0,595.0,255.0,0.0,1180.0,0.0,12.0,93.5,187.0,0.0,1.5,0.55,30.0,200.0,7.0,20,88.51
0.0,510.0,340.0,0.0,1180.0,0.0,12.0,93.5,187.0,0.0,1.5,0.55,30.0,200.0,7.0,20,82.87
0.0,850.0,0.0,0.0,1180.0,0.0,12.0,93.5,187.0,0.0,1.5,0.55,30.0,200.0,28.0,20,128.27
0.0,765.0,85.0,0.0,1180.0,0.0,12.0,93.5,187.0,0.0,1.5,0.55,30.0,200.0,28.0,20,135.68
0.0,680.0,170.0,0.0,1180.0,0.0,12.0,93.5,187.0,0.0,1.5,0.55,30.0,200.0,28.0,20,132.08
0.0,595.0,255.0,0.0,1180.0,0.0,12.0,93.5,187.0,0.0,1.5,0.55,30.0,200.0,28.0,20,128.1
0.0,510.0,340.0,0.0,1180.0,0.0,12.0,93.5,187.0,0.0,1.5,0.55,30.0,200.0,28.0,20,122.29
0.0,180.0,0.0,270.0,650.0,1210.0,12.0,129.0,206.0,0.0,0.0,0.0,0.0,0.0,3.0,20,73.35
0.0,180.0,0.0,270.0,650.0,1210.0,12.0,115.0,184.0,15.0,0.0,0.0,0.0,0.0,3.0,20,64.8
0.0,180.0,0.0,270.0,650.0,1210.0,12.0,101.0,162.0,30.0,0.0,0.0,0.0,0.0,3.0,20,44.46
0.0,180.0,0.0,270.0,650.0,1210.0,12.0,81.0,131.0,53.0,0.0,0.0,0.0,0.0,3.0,20,33.57
0.0,180.0,0.0,270.0,650.0,1210.0,12.0,129.0,206.0,0.0,0.0,0.0,0.0,0.0,7.0,20,88.56
0.0,180.0,0.0,270.0,650.0,1210.0,12.0,115.0,184.0,15.0,0.0,0.0,0.0,0.0,7.0,20,71.19
0.0,180.0,0.0,270.0,650.0,1210.0,12.0,101.0,162.0,30.0,0.0,0.0,0.0,0.0,7.0,20,54.0
0.0,180.0,0.0,270.0,650.0,1210.0,12.0,81.0,131.0,53.0,0.0,0.0,0.0,0.0,7.0,20,38.88
0.0,180.0,0.0,270.0,650.0,1210.0,12.0,129.0,206.0,0.0,0.0,0.0,0.0,0.0,14.0,20,92.07
0.0,180.0,0.0,270.0,650.0,1210.0,12.0,115.0,184.0,15.0,0.0,0.0,0.0,0.0,14.0,20,76.59
0.0,180.0,0.0,270.0,650.0,1210.0,12.0,101.0,162.0,30.0,0.0,0.0,0.0,0.0,14.0,20,57.15
0.0,180.0,0.0,270.0,650.0,1210.0,12.0,81.0,131.0,53.0,0.0,0.0,0.0,0.0,14.0,20,38.34
0.0,180.0,0.0,270.0,650.0,1210.0,12.0,129.0,206.0,0.0,0.0,0.0,0.0,0.0,28.0,20,94.59
0.0,180.0,0.0,270.0,650.0,1210.0,12.0,115.0,184.0,15.0,0.0,0.0,0.0,0.0,28.0,20,57.69
0.0,180.0,0.0,270.0,650.0,1210.0,12.0,101.0,162.0,30.0,0.0,0.0,0.0,0.0,28.0,20,58.5
0.0,180.0,0.0,270.0,650.0,1210.0,12.0,81.0,131.0,53.0,0.0,0.0,0.0,0.0,28.0,20,38.88
911.5,130.1,260.4,0.0,390.63,0.0,14.0,156.3,234.4,182.3,0.0,0.0,0.0,0.0,3.0,20,8.4
781.3,260.4,260.4,0.0,390.63,0.0,14.0,156.3,234.4,182.3,0.0,0.0,0.0,0.0,3.0,20,36.7
651.0,390.6,260.4,0.0,390.63,0.0,14.0,156.3,234.4,182.3,0.0,0.0,0.0,0.0,3.0,20,38.9
520.8,520.8,260.4,0.0,390.63,0.0,14.0,156.3,234.4,182.3,0.0,0.0,0.0,0.0,3.0,20,49.6
390.6,651.0,260.4,0.0,390.63,0.0,14.0,156.3,234.4,182.3,0.0,0.0,0.0,0.0,3.0,20,62.3
911.5,130.1,260.4,0.0,390.63,0.0,14.0,156.3,234.4,182.3,0.0,0.0,0.0,0.0,7.0,20,17.27
781.3,260.4,260.4,0.0,390.63,0.0,14.0,156.3,234.4,182.3,0.0,0.0,0.0,0.0,7.0,20,46.4
651.0,390.6,260.4,0.0,390.63,0.0,14.0,156.3,234.4,182.3,0.0,0.0,0.0,0.0,7.0,20,49.1
520.8,520.8,260.4,0.0,390.63,0.0,14.0,156.3,234.4,182.3,0.0,0.0,0.0,0.0,7.0,20,61.5
390.6,651.0,260.4,0.0,390.63,0.0,14.0,156.3,234.4,182.3,0.0,0.0,0.0,0.0,7.0,20,67.2
911.5,130.1,260.4,0.0,390.63,0.0,14.0,156.3,234.4,182.3,0.0,0.0,0.0,0.0,28.0,20,28.03
781.3,260.4,260.4,0.0,390.63,0.0,14.0,156.3,234.4,182.3,0.0,0.0,0.0,0.0,28.0,20,55.0
651.0,390.6,260.4,0.0,390.63,0.0,14.0,156.3,234.4,182.3,0.0,0.0,0.0,0.0,28.0,20,64.2
520.8,520.8,260.4,0.0,390.63,0.0,14.0,156.3,234.4,182.3,0.0,0.0,0.0,0.0,28.0,20,77.5
390.6,651.0,260.4,0.0,390.63,0.0,14.0,156.3,234.4,182.3,0.0,0.0,0.0,0.0,28.0,20,92.3
192.6,192.6,0.0,0.0,601.7,1203.5,16.0,71.3,178.2,0.0,0.0,0.0,0.0,0.0,28.0,20,85.7
0.0,400.0,100.0,0.0,583.0,1185.0,12.0,75.0,150.0,0.0,1.5,0.5,25.0,200.0,7.0,20,68.0
150.0,250.0,100.0,0.0,580.0,1160.0,12.0,75.0,150.0,0.0,1.5,0.5,25.0,200.0,7.0,20,65.0
250.0,150.0,100.0,0.0,578.0,1154.0,12.0,75.0,150.0,0.0,1.5,0.5,25.0,200.0,7.0,20,60.0
0.0,250.0,100.0,150.0,590.0,1181.0,12.0,75.0,150.0,0.0,1.5,0.5,25.0,200.0,7.0,20,52.0
0.0,150.0,100.0,250.0,587.0,1175.0,12.0,75.0,150.0,0.0,1.5,0.5,25.0,200.0,7.0,20,50.0
0.0,400.0,100.0,0.0,583.0,1185.0,12.0,75.0,150.0,0.0,1.5,0.5,25.0,200.0,28.0,20,82.5
150.0,250.0,100.0,0.0,580.0,1160.0,12.0,75.0,150.0,0.0,1.5,0.5,25.0,200.0,28.0,20,72.0
250.0,150.0,100.0,0.0,578.0,1154.0,12.0,75.0,150.0,0.0,1.5,0.5,25.0,200.0,28.0,20,67.0
0.0,250.0,100.0,150.0,590.0,1181.0,12.0,75.0,150.0,0.0,1.5,0.5,25.0,200.0,28.0,20,62.0
0.0,150.0,100.0,250.0,587.0,1175.0,12.0,75.0,150.0,0.0,1.5,0.5,25.0,200.0,28.0,20,60.0
